Repository: HugoREYMOND/PhD

File: literature/backup_Zotero/Zotero/storage/4ATUI9FB/.zotero-ft-cache (part 1 of 8)
Elsevier The Boulevard, Langford Lane, Kidlington, Oxford OX5 1GB, UK Radarweg 29, PO Box 211, 1000 AE Amsterdam, The Netherlands
First edition 2009
Copyright © 2009, Elsevier Ltd. All rights reserved
The right of Author Name to be identified as the author of this work has been asserted in accordance with the Copyright, Designs and Patents Act 1988
No part of this publication may be reproduced, stored in a retrieval system or transmitted in any form or by any means electronic, mechanical, photocopying, recording or otherwise without the prior written permission of the publisher
Permissions may be sought directly from Elsevier’s Science & Technology Rights Department in Oxford, UK: phone (+44) (0) 1865 843830; fax (+44) (0) 1865 853333; email: permissions@elsevier.com. Alternatively you can submit your request online by visiting the Elsevier web site at http://elsevier.com/locate/permissions, and selecting Obtaining permission to use Elsevier material
Notice No responsibility is assumed by the publisher for any injury and/or damage to persons or property as a matter of products liability, negligence or otherwise, or from any use or operation of any methods, products, instructions or ideas contained in the material herein. Because of rapid advances in the medical sciences, in particular, independent verification of diagnoses and drug dosages should be made
British Library Cataloguing in Publication Data
A catalogue record for this book is available from the British Library
Library of Congress Cataloging-in-Publication Data
A catalog record for this book is availabe from the Library of Congress
ISBN: 978-1-85617-422-0
For information on all Elsevier publications visit our web site at www.books.elsevier.com
Typeset by Charon Tec Ltd., A Macmillan Company. (www.macmillansolutions.com)
Printed and bound in Great Britain
09 10 10 9 8 7 6 5 4 3 2 1


 This new handbook is a comprehensive manual of the manufacture, properties and applications of nonferrous metal powders. It was previously published in Russian in 1997, but now is completely updated and reflects the continuing improvements in traditional metal powder production technologies, as well as significant new coverage of emerging manufacturing methods; including the advanced technologies of the Post-USSR Countries, which were not published earlier in English. The fundamentals of the main
methods of non-ferrous metal powder production, including mechanical methods, chemical and electrolytic methods, and physical-chemical methods are described and discussed. In addition to in-depth articles on powder production, testing and characterization, the book expands coverage on the secondary operations, the safety engineering in the production of powders, and advanced areas of engineering research such as nanopowder processes.
Foreword


 Oleg D. Neikov
Frantsevich Institute for Problems of Material Science (IPMS), Kiev, Ukraine
Stanislav S. Naboychenko
Ural State Technical University (UPI), Yekaterinburg, Russia
Irina V. Murashova
Ural State Technical University (UPI), Yekaterinburg, Russia
Victor G. Gopienko
Russian National Aluminium-Magnesium Institute, Saint Petersburg, Russia
Irina V. Frishberg
Fine Metal Powders R & D Company, Yekaterinburg, Russia
Dina V. Lotsko
Frantsevich Institute for Problems of Materials Science (IPMS), Kiev, Ukraine
Gordon Dowson
Technical Copyeditor, UK
Bernard Williams
European Powder Metallurgy Association, UK
Valerij G. Tokhtuyev
Frantsevich Institute for Problems of Materials Science (IPMS), Kiev, Ukraine
Ivan O. Neikov
Frantsevich Institute for Problems of Materials Science (IPMS), Kiev, Ukraine
Larissa A. Latysheva
Fine Metal Powders R & D Company, Yekaterinburg, Russia
Galina I. Vasilieva
Frantsevich Institute for Problems of Materials Science (IPMS), Kiev, Ukraine
Contributors and Reviewers


 Introduction
Oleg D. Neikov, Frantsevich Institute for Problems of Materials Science (IPMS), Kiev, Ukraine
Pt Au Pb Ag Sn Ni Co SnPb alloy
Cu Al Zn Fe
1000000
100000
10000
1000
100
10
1
0.1
Price/kg t/yr $M/yr
Figure I.1 Volume and value of metal powders.
The methods of non-ferrous powder production are multifarious and numerous. These techniques permit the manufacture of a wide spectrum of metal powders aimed to meet the requirements of a variety of applications. Various powder production processes allow precise control of the chemical composition and the physical characteristics of powders with prescribed attributes for their applications. The relationship between shipments (tonnage) of non-ferrous and ferrous powders is about one to four but, in terms of market value, aluminum, silver and zinc are all close to the value of iron powders [1, 2]. This is illustrated by the recent data about metal powder world yield manufactured by atomization processes [2]. Figure I.1 shows the price in $/kg of powder, its volume in t/yr, and its total market value in $millions (log scale).
Basic Methods of Powder Production
Non-ferrous powders are produced by mechanical, chemical and electrochemical methods. Mechanical methods comprise the groups of disintegration of solids and atomization of melts. The disintegration of solid metals and alloys is carried out by machining, milling in impact mills, ball, vibration and
edge-runner mills, medium agitating mills (attrition mills), jet mills etc. General chemical methods comprise the reduction methods, precipitation from solution, hydrometallurgical processing in leach autoclaves, carbonyl process and hydride/dehydride process. The electrolytic methods include electrolysis of aqueous solutions, cementation process and melt electrolysis (Table I.1). The evaporationcondensation method is a physical–chemical process and is one of the basic methods for the production of ultrafine (sub-micron) and nano-sized powders used in advanced miniaturization and nanotechnologies in powder metallurgy (PM), powder injection molding and creation of PM functional materials. The shape and size of particles depend on the method of powder production and may vary within wide limits. In Figure I.2, the shapes of common particles produced by different methods are shown as depicted in ISO 3252. Atomization is the most common method that allows the production of powders over a wide range of compositions and in a wide variety of powder particle sizes, from 1 m to a few millimeters. While ferrous powders are currently produced by water atomization of liquid steel, the methods of non-ferrous powder production are multifarious. Chemical and electrolytic methods are widely used for producing high-purity non-ferrous powders.


 2 Handbook of Non-Ferrous Metal Powders
Table I.1 Basic methods of non-ferrous metal powder production
Method of production
Processing character Material Characteristic of powder particles
Median mass diameter (dm) ( m)
Shape
Mechanical methods Comminution of solids
Machining Brass, bronze, Mg, Al, Cu
3·103–103 Chips
Hammer mills Sinter cakes 5·103–50 Angular, irregular Ball and rod mills, self-grinding
Bronze, Al, Ag, Ti, Ni, Cr
5·103–10 Scaly, flake
Mill rolls and bowl The same 104–20 Irregular, scaly mills Vibratory mills Metals, alloys 10–0.2 Scaly Medium agitating mills (attritors)
Metals, alloys 15–0.1 40–1.0
Scaly Irregular Jet mills Mo, Be, tungsten alloys 40 Flaked Atomization of melts
Water granulation Metals, alloys 5·103–103 Spherical, irregular
Water atomization Metals, alloys 2·103–1.0 Irregular Gas atomization Metals, alloys 500–10 Spherical, irregular Centrifugal atomization
Al alloys, Be alloys, Mg, Mo, Ni alloys
150–50 Spherical, irregular
Rotating electrode process Ti alloys, Ni alloys 300–150 Spheroidal Irregular, angular
Chemical and electrolytic methods Reduction metal oxides
Oxide reduction by reducing atmospheres
Ni, Co, Cu, W, Mo 300–20 Spongy, granular, (conglomerates) Precipitation from solution Ti, W, Precious metals 100 nano-size
Spongy, irregular, angular Hydrogenation, dehydrogenation
Ti, Zr, Hf 200–20 Irregular, angular
Hydrometallurgical processing in leach autoclaves
Ni, Co, Cu, Precious metals
70–10 Spongy, granular, briquettes
Metallothermy Tantalum, niobium, magnesium, titanium, thorium, zirconium, vanadium
300–20 The same
Carbothermy Aluminum, magnesium, niobium, tungsten
400–20 Spongy
Carbonyl process Ni, Co, W, Mo 300–0.1 Spongy, acicular
Electrolysis Electrolysis of aqueous solutions
Copper, tin, lead, zinc, nickel
400–ultrafine Dendritic
Electrolysis from melts Aluminum, magnesium, titanium, tantalum, niobium, vanadium, zirconium
400–10 Dendritic
Physical-chemical methods Gas phase precipitation
Evaporation and condensation
Zn, Mg, Ti, Ag, Cd, Bi Ultrafine, Nano-size Conglomerate of particles, clusters
Other methods Mechanical alloying
Ball milling Metals, alloys Ultrafine, Nano-size Agglomerate of particles, clusters
Spray granulation
Fluidized bed spray granulator
Al, Co, pyrophoric rare earths
5·103–103 Spherical


 Introduction 3
The comminution of solid metals has significant limitation due to the ductility of most of them. Nevertheless, milling in a high-energy apparatus such as an attritor finds wide application for the mechanical alloying of powders. Some basic physical and chemical methods of nanopowders and ultrafine powder production are discussed in Chapter 4, ‘Nanopowders’ and Chapter 6, ‘Gas-phase method of metal powder production’. Mechanical alloying is a simple and efficacious technique to synthesize both equilibrium and nonequilibrium phases of commercially and scientifically advanced materials obtained from initial elemental powders. The exclusive advantage of mechanical alloying consists of the possibility of the synthesis of unique alloys that are not accessible by any other technique, because mechanical alloying is a completely solid-state process and, therefore, limitations specified by the state diagrams do not apply here. Mechanical alloying is realized commonly by means of the high-energy ball milling technique. Spray granulation, is when granules are formed by atomizing a binder solution into a fluidized powder bed [3]. Bulk fine powders typically have a low apparent
density, do not flow, are dusty, have a low thermal conductivity and are explosive in the case of reactive metals such as aluminum, zirconium, etc. When duly granulated, the same powders in granule form are poured easily, apparent density is higher, dust emission is decreased, explosion-proofness is provided and they transfer thermal energy more efficiently. Powder particle size is a dominant characteristic of a metal powder designated for subsequent use in PM. The area of application of powders dictates the size range required. In Figure I.3, the length of the segment lines shows approximately these application regions in terms of powder size. As is obvious, a rising number of PM applications require submicron powders that are produced by chemical or physical methods. The powder applications area embraces the range of particle sizes from a few nanometers to granules of some millimeters. The main problems in production and processing of metallic nanopowders are caused by their high reactivity, explosibility owing to very high specific area, and agglomeration of particles. In Chapter 4, ‘Nanopowders’, a novel method for manufacturing semi-products directly from metal vapor, omitting
Figure I.2 Characteristic particle shapes: (a) acicular powder particles; (b) angular powder particles; (c) dendritic powder particles; (d) fibrous powder particles; (e) flake powder particles; (f ) granular powder particles; (g) Irregular powder particles; (h) nodular powder particles; (i) spheroidal powder particles.


 4 Handbook of Non-Ferrous Metal Powders
the operation of producing nanopowder in powdered form, is discussed. The powder characterization and testing described in Chapter 1, providing the key to the evaluation of the powder production, precede the description and discussion of the powder manufacturing methods. The main test methods and specific testing procedures that characterize the physical properties of powders, such as particle size distribution, particle shape and surface area are shown. Each of these parameters may have an important effect on the physical and mechanical behavior of powders produced for the manufacturing of PM products. Bulk properties of powders are also examined in this chapter. Finally, test methods for the determination of the compressibility, a key factor in reaching high PM production density, are given. The fundamentals of the main methods of nonferrous metal powder production, including mechanical methods, chemical and electrolytic methods and physical–chemical methods, are described and discussed in Section 2. In Section 3, the techniques used for secondary operations such as dehydration, thermal drying, powder passivation, powder classification according to size, mixing, dosage and packing are described.
Production methods and techniques of copper and copper-base powders, aluminum and aluminum alloy powders, advanced aluminum alloy powders, magnesium and magnesium-base powders, titanium powders, nickel powders, zinc powders, refractory metal powders, rare metal powders, noble metal powders, and many other non-ferrous metal powders are described and discussed in Section 4. Section 5 contains the description and discussion of safety engineering techniques and environmental protection in the production of powders.
References
1. Williams, B., Powder metallurgy – a global market review. In International Powder Metallurgy Directory & Yearbook, 13th edn 1, 2008/2009, pp. 5–14. 2. Dunkley, J.J., Atomisation of metals – craft or science?. In Proceedings of 2nd International Conference on Spray Deposition and Melt Forming, Vol. 1, edited by, K. Bauckhage, U. Fritsching, V. Uhlenwinkel, A. Leatham, Universitat Bremen, Bremen, 2003, pp. 1-3–1-11. 3. Tsukada, M., Goto, K., Yamamoto, R.H., Horio, M., Metal powder granulation in a plasma-spouted/ fluidized bed. Powder Technol., 1995, 82(3):347–353.
Figure I.3 Ranges of particle size suitable for different applications of non-ferrous powders.


 SECTION 1 Powder Characterization and Testing
Contents
Chapter 1 Powder Characterization and Testing
For a more detailed Section Contents list, please see the book Contents pages that start on page v


 Powder Characterization and Testing
Oleg D. Neikov, Dina V. Lotsko, Frantsevich Institute for Problems of Materials Science (IPMS), Kiev, Ukraine Victor G. Gopienko, Russian National Aluminium-Magnesium Institute (VAMI), St. Petersburg, Russia
Chapter 1
Apparent density, tap density, angle of repose, flow rate, compressibility and green strength are referred to as the physical–technological properties of powders. These properties, for a certain powder composition, may depend on its granulometric composition, particle shape, particle morphology, specific surface, moisture content, etc. Knowledge of technological parameters coupled with the physical properties enables evaluation of the behavior of powder during processing that is accomplished by their consolidation. The procedures described in standards are used to determine the technological properties of powders in delivery condition. To evaluate powder properties the standard monitoring methods are used. The standard demands of the ISO are the base for the development of regional, national and branch standards. Usually, in contrast to ISO, a feature of these standards is the fact that they contain additional or refined specifications. Appendix 1 at the end of the book contains the list of the standard methods of powder characterization and testing. Obtaining reliable powder samples is of vital importance for getting genuine data of chemical composition and the physical and technological properties of a given powder. To obtain a representative powder sample for analysis, it is necessary to follow the principles of sampling described below.
Sampling of Powders
Sampling arrangement and the subsequent partition of the selected samples that are needed for tests are laid down in ISO 3954. An analogous standard functions in North America (ASTM Standard B215) and in the USA (MPIF Standard 01). Generally, two methods are used for obtaining samples of metal powders for subsequent testing. The first method is provided for sample take-off while the powder is in motion. A general rule in this method is that the whole of the stream of powder should be taken for many short increments of time, in preference to a
single part of the stream being taken. This may be done when blenders or storage tanks are being emptied by screw or belt conveyors. In the standard, the following sample types, represented in the sampling scheme in Figure 1.1, are distinguished. In the standard, the following terms are defined:
● lot – a definite quantity of powder processed or produced under uniform conditions ● increment – a quantity of powder obtained by a sampling device at one time from a single lot ● gross sample – a quantity of powder, adequate for the tests to be performed, consisting of all of the increments taken from a single lot ● composite sample – the blended entire gross sample ● test sample – a quantity of powder taken from the composite sample for determination of a single property or for preparing test pieces. It should normally be taken by splitting the composite sample ● test portion – a defined quantity of powder drawn from the test sample, on which the test is performed or from which test pieces are produced.
Figure 1.1 Sampling scheme.


 8 Handbook of Non-Ferrous Metal Powders
At least three increments shall be taken for each lot of powder. The actual number depends on the size of the lot and the powder involved and shall be agreed upon by the parties involved. The second method is used for sampling stored non-flowing materials: powders already packaged in containers. They may be stored in small containers such as drums or bags, or in large containers such as trucks or railway wagons. Several of these containers should be selected systematically or, preferably, using a table of random numbers. The standard recommends the number of samples depending on the total number of containers (Table 1.1). Sampling accuracy is provided by means of a sampling spear. The MPIF Standard 01 recommends the use of the keystone sampler, consisting of two coaxial tubes, outer and inner, closed from the bottom and with windows in the sides. The bottom part of the sampler is provided with a screw and from above is supplied by a handle. In the closed position, the sampler is inserted into the powder at a point 70% of the distance from the center of the cross-section to the periphery and straight down to the bottom of the container. The sampler is twisted to the open position, allowing powder to flow into the sampler tube. After filling, the sampler tube is closed and the sampler is removed from the container. In sampling from trucks and wagons, it is recommended that eight samples be extracted [1]. No increment should be taken less than 300 mm below the surface in order to avoid sampling from the surface layer in which segregation can occur due to vibration (Figure 1.2). The gross sample is often too large to be handled easily and may have to be reduced to a more opportune weight. Several methods are used for sample reduction.
● Scoop sampling consists of plunging a scoop into the powder and selecting a sample. Such samples may not be representative of the bulk because the sample is taken from the surface and the sampling device does not pass through the whole heap.
● Conical pouring and quartering consists of pouring the powder into a heap on a flat horizontal surface and dividing by a cross-shaped cutter. The powder from two opposite portions is integrated in the common sample that in turn is divided into four parts for subsequent testing. ● Chute splitting is adopted for sample division. The chute splitter consists of funnels located along the bottom and forming two lines of chutes that separately feed two trays placed on either side of the chute (Figure 1.3).
All above methods are simple and therefore popular owing to the fact that samplers contain no moving parts and are inexpensive.
● A rotary sample divider for free-flowing powders is shown in Figure 1.4. Several versions of this device were designed for dusty powders, and some for cohesive powders.
Table 1.1 Recommended number of containers to be selected from a packaged lot
Number of containers in lot
Number of containers to be selected
1–5 All 6–11 5 12–20 6 21–35 7 36–60 8 61–99 9 100–149 10 150–199 11 200–299 12 300–399 13 More than 400 13 1 per 100 additional containers
Figure 1.2 Sampling points for a truck or a wagon.
Figure 1.3 Sample splitter.


 Powder Characterization and Testing 9
The reliability of selected methods was examined using binary mixtures of coarse and fine sand (60:40 ratio). It was deduced that the standard deviations amounted to 6.81 and 5.14%, respectively, for quartering and scoop sampling methods. Consequently, little confidence can take place in the first two techniques. For the chute splitting method and rotary sample divider, the standard deviations amount to 1.01 and 0.146%, respectively. Hence, the rotary sample divider is better than all the other methods.
Weight of Sample
The limiting (minimum) weight of the gross sample may be calculated using the following simple formula:
M w
d
s i
1
2
1 2 10
2 1
13 3
⎛
⎝
⎜⎜⎜⎜
⎞
⎠
⎟⎟⎟⎟
⎛
⎝
⎜⎜⎜⎜
⎞
⎠
⎟⎟⎟⎟⎟ (1)
where Ms is the limiting weight in grams, is the
powder density in g/m3, 2i is the variance of the tolerated sample error, w1 is the fractional mass of the
coarsest size class being sampled and d13 is the arithmetic mean of the cubes of the extreme diameter in the size class in cubic centimeters. This equation is applicable when the coarsest class covers a size range of not more than 1.41:1 and w1 is less than 50% of the total sample. ISO 3081 recommends a minimum incremental mass depending on the maximum particle size in millimeters. According to this standard, the minimum mass of increment with maximum particle size of 10–0 mm amounts to 0.3 kg.
Particle Size Distribution Analysis
The classification process is used to determine particle size distribution or to separate certain particle
sizes from a distribution. Generally, powder classification is based on the movement of the suspended particles in a fluid, under the action of a force field which is created by gravity, centrifugal or coriolis, and inertia forces. The fluid is usually air or water. The classifiers may be distinguished depending on the stream direction: counterflow equilibrium and cross-flow separation. The classifiers such as elutriators, zigzag classifiers, and Bahco centrifugal classifier, are related to the counterflow equilibrium devices [2]. The Bahco classifier (Figure 1.5) can be graded in the size range from 5 to 100 m. For the samples, 5–10 g of powder are required.
Sieve Analysis
Sieve analysis is the method most widely used in the PM industry for determination of particle size distribution of metal powders larger 5 m. Wire cloth sieves woven in a square mesh pattern of phosphor bronze or stainless steel are mounted in 75 or 200 mm stainless steel or brass rings. A series of sieves is selected that covers the full range of particle sizes present in a given powder. The sieving unit with sieve series, where sieves are stacked in order, with the largest mesh size at the top and a pan at the bottom, on a shaker with rotary and tapping action, is shown in Figure 1.6. Test sieves according to the international and national standards are represented in Table 1.2. The standard sieve series are specified in ISO standards 565 and 3310/1, ASTM standard E 11 and CIS standard GOST 3584. ISO sieve series is based on the principle of a fixed ratio between the sieve openings with selection of the row of preferable numbers: with the denominator of 10
20 1.12 (R 20) for supplementary sizes and selection of each third number from row numbers for principal sizes (R 20/3 1.4).
Figure 1.4 Rotary sample divider. Figure 1.5 Simplified schematic draft of the Bahco classifier.


 10 Handbook of Non-Ferrous Metal Powders
The process for carrying out the sieve analysis of metal powders is laid down in ISO 4497. Analogous standards are used in North America (ASTM Standard B 214), in CIS (GOST 18318–94) and in the USA (MPIF Standard 05). The main sieving problems are as follows. In the case of an overloaded sieve, the weight of the oversized powder tends to wedge the near-mesh particles into the openings or near-mesh oversized particles become entrapped in the openings. If brushing fails to remove the particles, an ultrasonic wash with a wetting agent must be used to eliminate them. Typically, the irregularly shaped particles are able to pass through sieve openings in a certain orientation only. Usually vibrating and shaking are sufficient to change the orientation of particles. Damaged sieves may have stretched and distorted the mesh openings or may be torn. A microscope should be used to examine sieves regularly. Epoxy has been used to repair small damages. Electrostatic charges may cause fine particles adhere to each other, forming an agglomerate of particles. Fine particles also can adhere to larger particles. The use of sieving aids, such as commercial antistatic agents, may lessen the agglomeration. Micromesh sieves have the advantage in comparison with wire cloth sieves but they are more expensive. The micromesh sieves are manufactured by photo-etching and electrodeposition techniques. This method makes it possible to produce flat sheets of electrodeposited nickel with precise square openings. This thin gauze is supported by a coarser square-etched grid of nickel-plated cupronickel. ASTM E 11-87 specification claims a maximum deviation of only 2.0 m for sieves ranging from 125 to 5 m. Irrespective of sieve types, for sieves finer than 45 m (325 mesh) most dry sieving techniques are deficient. For these finer size sieves, a jet type siever can
be used, such as the Alpine production (Figure 1.7). This device uses an exhaust coupled with a rotating blowback nozzle. Fine particles are suctioned through the mesh, while the blowback nozzle redistributes the powder sample on the sieve, thus disintegrating agglomerates and purging the mesh openings. The sieving operation is rapid and permits sieving down to 10 m. Sieves are installed consistently; sieves with the larger apertures are placed above. A set of sieves is placed on a vibrating table. The top sieve is filled with a powder shot of 100–300 g. Sieving is carried out for 15–20 min, then the residue on each sieve is weighed and the percentage of this fraction is determined. More information on analysis procedures can be found in the ASTM edition [3]. In Table 1.8 a list of the devices for determination of the granulometric structure of metal powders is given.
Sedimentation Methods
Sedimentation methods are based on the classifying of metal powders depending on the settling rate under gravity of particles situated in a fluid. This determination is based on Stokes’s law of fluid dynamics by laminar current. That states that the frictional force, Fr on a spherical particle moving through a fluid at constant velocity is proportional to the product of constant velocity, the fluid velocity, , the fluid viscosity and the radius of the sphere, r:
Fr
r 6 (2)
Measuring this velocity, st, it is possible, with the help of Stokes’ equation, to determine the radius, r, of settling particles:
rg
9
2
st
sf
()
(3)
Figure 1.6 Sieving classifier.
Figure 1.7 Micromesh jet sieve.


 Powder Characterization and Testing 11
where s is solid density, f is fluid density and g is gravitational acceleration. To ensure accurate results, convection currents must be eliminated in the suspending fluid and the relative rate of motion between the fluid and powder particles must be slow enough to guarantee laminar flow. Usually this technique is used for the subsieve size range. These methods are applicable for sedimentation in air with limitation to particles larger 5 m and, in liquids, particle sizes down to 0.1 m can be determined. As particles size decreases, this method becomes unreliable because of the Brownian motion
of the particles. The upper limit is 100 m. Particles of more than 100 m cause the display of medium inertia forces, which are not taken into account by Stokes’ equation. The method is not suitable if particle shape strongly differs from spherical, for powders which cannot be dispersed or for agglomerated powders. The suspension must be dilute enough to ensure independent motion to the maximum particle concentration even to 1 vol% of particles in the suspension. Compositions of dispersion liquids used for sedimentation analysis are given in Table 1.3.
Table 1.2 Standard sieve series
ISO 565 and 3310/1 DIN 4178 ASTM E 11
CIS GOST 3584
British Standard
Principal sizes (R 20/3)
Supplementary sizes (R 20)
Sieve designation
m m m m mm m mesh
1000a 1000a 1000a 1000a 1.00 1000 16 900 900 800 800 850 0.80 850 18 710 710 710 710 710 22 630 630 0.63 560 560 600 600 25 500 500 500 500 0.50 500 30 450 450 400 400 425 0.40 425 36 355 355 355 355 355 44 315 315 0.315 280 280 300 300 52 250 250 250 250 0.250 250 60 224 224 200 200 212 0.200 212 70 180 180 180 180 180 85 160 160 0.160 140 140 150 150 100 125 125 125 125 0.125 125 120 112 112 100 100 106 0.100 90 90 90 90 0.090 90 170 80 80 0.080 71 71 75 0.071 75 200 63 63 63 63 0.063 63 240 56 0.056 50 50 53 0.050 53 300 45 45 45 45 0.045 45 350 40 40 0.040 36 36 38 38 400 32 32 32 28 28 25 25 25 22 22 20 20
aThe beginning of sieve series is 125 mm. The range up to 1000 m is not presented here.


 12 Handbook of Non-Ferrous Metal Powders
Among the number of sedimentation methods available, only a few are usually used for metal powders. Devices based on the method of accumulation of the deposition from the suspension that were popular in former times find an application at present too. Turbidimetry methods are widely used to determine the particle size distribution of refractory metal powders, such as tungsten and molybdenum. The micromerographs find a use to determine the particle size of subsieve metal powders.
Accumulation of the Sediment
The method of accumulating the deposit from a suspension consists of calculating the cumulative weight of powder settled from the fixed high suspension column h as a function of time. Construction of a curve of distribution function is shown in Figure 1.8. In the initial period, the increment sediment mass m is a linear function of the time .
mk
where k is the proportion coefficient or corner line coefficient (tangent of corner 1, see Figure 1.8).
On completion of the initial period, the increment sediment mass on the pan starts to diminish, since all particles of the largest size have by then settled from the suspension. The increment sediment mass on the pan will continue to slow down as the sedimentation
Table 1.3 Liquids for preparation of suspensions
Powder Liquid for suspension Dispersion stabilizer
Aluminum Water with pH value amount 3–4; Cy, Cye, Isopropanole, and Vegetable oil
ST of 0.1 wt%; Sfa OII-7 of 0.075 g/L
Boron carbide WD; Butanol/ethanol SP of 0.5 g/L Bronze Cy, Cye SP of 0.5 g/L Chromium WD, Butanol, Kerosene SPP of 0.001–0.002 mole/L Cobalt EA, n-Butanol, Isobutane SP of 0.5 g/L Copper WD, Ethanol, Acetone, Cyl, n-Butanol, Isoamyl, EA, Water/glycerin in ratio 1:1
SP of 0.5 g/L
Lead Cy, Cye, Acetone, n-Butanol SP of 0.5 g/L Magnesium EA, n-Butanol SP of 0.5 g/L Manganese Cye, Isobutanole SP of 0.5 g/L Molybdenum EA, Acetone, WD, Water/glycerin, Water/glycol Sodium hexametaphosphate of 0.1 g/L Nickel Water/glycerin, EA, n-Butanol/acetone, Cye Alkyl polysulphonate of 0.1 g/L Silver Water/glycerin, EA . . . Tantalum Cy, Cye . . . Tin WD, n Butanol, Isobutanole Alkyl sulphonate of 0.1 g/L Titanium WD, Cye SSP of 0.5 g/L Tungsten WD, Water/glycerin, Ethanol, n-Butanol Alkyl polysulphonate of 0.1 g/L Sodium hexamethophosphate of 0.1 g/L Tungsten carbide Water/glycerin Sodium polyphosphate WD Alkyl polysulphonate Zinc Kerosene, EA, Cy, Butanol . . . Zirconium Isobutanole, Methanol Hydrochloric acid 0.01 g/L
Abbreviations: WD: water distillate; Cy: cyclohexanol; Cye: cyclohexanone; EA: ethyl alcohol; NS: naphtha soap; SC: sodium carbonate; Sfa: surfactant; SPP: sodium pyrophosfate (Na4P2O7•10H2O); SP: sodium phosphate (Na3PO4); ST: sodium tartrate
A
mmax
mi
Ri
0
Sediment mass on the pan m
Sediment time
Initial period of sedimentation
i
i
α
α1
dm d
Figure 1.8 Construction of a curve of distribution function.


 Powder Characterization and Testing 13
of the particles of fixed sizes is completed. The function of sediment accumulation m f( ) in this period is graphically described by a smooth curve asymptotically approaching the straight line; mmax represents the maximum of mass sediment that can accumulate on the pan. The increment rate of the sediment dm/ d constitutes the angle of slope of the tangent to the curve of sediment accumulation at the point corresponding to the time . Since the sediment mass on the pan at the time i (see Figure 1.8) is depicted by the segment projection on the ordinate line A i (of the length 0mi) the tangent traced to this point of the curve divides this projection into two parts: a segment miRi equal to i (dm/d ) that represents the mass of particles for which the settling rate is not higher than h/ i, and a segment 0Ri, that constitutes the mass of particles for which the settling rate is not lower than h/ i, and therefore completely settled from the suspension in the column h at time i. Accordingly, the ratio of 0Ri to 0mmax represents the fraction of particles, which have completely settled from the suspension. Figure 1.9 shows a schematic diagram of a typical device based on the method of accumulation of the sediment from a suspension.
One serious disadvantage of the gravitational sedimentation techniques is the excessively long precipitation time for particles smaller than 5 m. The centrifuging process can greatly accelerate the rate of settling [1].
Micromerographs
The micromerograph method consists of the accumulation of the sediment from the air of a suspended powder. A typical micromerograph includes a sediment chamber in the form of a vertical aluminum tube with an inside diameter of 10 cm and a height of 2.5 m. The pan, located at the bottom of the chamber, receives the sediment weight. Particle size distribution, being the first derivative of the function of sediment accumulation, is calculated on the basis of the obtained function m f( ) (see Figure 1.8) and Eqn 3. This device allows the determination of particle size distribution over the range 2 to 100 m.
Turbidimetry
The turbidimeter is standardized in ASTM B 430. Figure 1.10 shows a schematic diagram of a typical
Figure 1.9 Liquid sedimentograph.
Figure 1.10 Schematic diagram of light turbidimeter.


 14 Handbook of Non-Ferrous Metal Powders
light turbidimeter. A sample of powder dispersed in a liquid is filled into a glass cell. A collimated beam of light passes through the cell at a level of a certain height of the vertical suspension column, h. The intensity of the light beam is determined by the current generated in a photocell and is measured by a recording millivoltmeter. The determination of the particle size distribution is based on the effect of attenuation of the light beam intensity proportionally to the projected area of the suspended particles, and consequently proportional to the square of particle diameter. As the suspension settles, the projected area of the particles in the suspension decreases, and the intensity of the light beam increases. The information obtained consists of the residual weight of suspended powder and, accordingly, the sediment accumulation after a given time, x, allows us to calculate the particle size distribution on the base of the function m f( ) (see Figure 1.8) and Eqn 3. The particle sizes are presented here by their projected diameters (diameter of a circle equivalent to a particle projected area). When X-rays are used to determine particle size distribution of a particle suspension, the attenuation of the X-ray beam intensity is proportional to the mass of the powder particles in contrast to their projected area in white light.
Method of weight samples
This method of particle size measurement, known as the pipette method, is based on Stokes’s law. The pipette method consists of taking consecutive suspension samples of a certain volume from a given
depth, h, at time, i. The powder weight in suspension samples is determined after evaporation. Thus, in the pipette method, as in turbidimetry, the residual weight of the suspended powder at the fixed time is defined and, on the base of the function R f( ) and Eqn 3, the particle size distribution is calculated. However, in the pipette method, the residual weight of the suspended powder is defined directly in contrast to turbidimetry where an indirect method for its measurement is used. Figure 1.11 shows a schematic diagram of typical pipette devices. In practice, for the determination of particle size distribution, the Andreasen’s pipette is still used.
Light Scattering
Light scattering measurements are based on the Mie theory [1]. Figure 1.12 represents schematically the principle of light laser scattering. Light scattering intensity obtained from Mie theory is described by the following equation:
K( , m, D) R [i( m) i( , m, D)]
2
22
8 , (4)
Figure 1.12 Laser scattering principle.
Figure 1.11 Pipette devices.


 Powder Characterization and Testing 15
