Repository: HugoREYMOND/PhD

File: literature/backup_Zotero/Zotero/storage/2VFHL237/.zotero-ft-cache (part 1 of 2)
Skip to main content
Skip to article
Brought to you by:Technical University of Denmark. DTU Library
Skip to minimise reading assistant
Skip to summarize article
Skip to summarize experiments
Skip to ask about this article
Reading Assistant
Learn more
Questions you could ask:
Suggested question:
How does the Volume Of Fluid (VOF) technique contribute to modeling secondary breakup?
Suggested question:
How do the size distributions from the two models compare during the primary droplet disintegration?
Suggested question:
Why is the primary droplet trajectory important for understanding the breakup nature?
Actions you could take:
Summarize this article
Summarize experiments

Sign in to unlock the full response.

Sign in
Ask about this article
View PDF
Download full issue
International Journal of Multiphase Flow
Volume 132, November 2020, 103431
Numerical modeling of secondary breakup in molten metals gas-atomization using dimensionless analysis
Author links open overlay panel
Maria Rita Ridolfi
,
Paolo Folgarait
Show more
Share
Cite
https://doi.org/10.1016/j.ijmultiphaseflow.2020.103431
Get rights and content
Full text access
Highlights
•
Similarity theory is used to scale down the high gas velocity in molten metals gas atomization .
•
Secondary breakup is modeled using the volume of fluid technique (VOF).
•
The model allows to determine the shape of the particles obtained by secondary breakup.
•
The model has been validated by comparison with analytical breakup models on the basis of the particle size distribution.
Abstract
Numerical modeling of secondary breakup in gas atomization of molten metals has been successfully performed by others to optimize the powder particle size distribution for various additive manufacturing techniques and metal alloys. The application of breakup analytical models has been tested and validated through experimental campaigns by several researchers. They have demonstrated the suitability of the models in predicting particle size distribution as a function of process parameters.
The limit of these models is a lack of information about the particle shape. Assessing the particle morphology could be of great relevance for optimizing the gas atomization parameters of already produced or new alloys.
To overcome this limitation, the method described in this paper resorts to the Volume Of Fluid (VOF) modeling approach. This method does not apply to gas atomization breakup because supersonic velocities bring to unaffordable computation times and lack of metal mass conservation. The new approach is conceived to scale down the high velocity flow towards much lower intensities. It makes use of a reference frame moving with the primary droplet and of the similarity theory. At present, the model has been validated through the comparison with DPM results. It demonstrated to be a reliable alternative model allowing to gain deeper insights. Heat transfer among gas and droplets is not simulated yet, thus the droplet deformation does not stop at the solidification time. Further developments are forecast to allow to freeze the particle shape at the time it is completely solidified.
Previous
Next
Keywords
Metal powdersAdditive manufacturingGas atomizationSecondary breakupNumerical modelVOF
List of symbols
Bo
Bond number
c
sound speed (ms−1)
Ca
capillary number
cpg
gas specific heat at constant pressure (J kg−1 K−1)
cpgv
gas specific heat at constant pressure in the virtual system (J kg−1 K−1)
cpv
gas specific heat at constant volume (J kg−1 K−1)
d32
Sauter mean diameter (m)
d50
mass median diameter (m)
D
particle diameter (m)
Dv
particle diameter in the virtual system (m)
Ecg
gas Eckert number
Fr
Froude number
g
gravity acceleration (m s−2)
gv
gravity acceleration in the virtual system (m s−2)
g
gravity acceleration vector (m)
h
enthalpy (J kg−1)
I
unit tensor
K
scaling factor
kg
gas thermal conductivity (W m−1 K−1)
kgv
gas thermal conductivity in the virtual system (W m−1 K−1)
lc
capillary length (m)
lref
reference length (m)
m
gas molecular weight (g mole−1)
Ma
Mach number
n
unit normal (m)
Oh
Ohnesorge number
pg,p
static pressure in the gas and liquid metal phases (Pa)
pg,p′
dimensionless static pressure in the gas and liquid metal phases
pdg,dp
dynamic pressure in the gas and liquid metal phases (Pa)
p’dg,dp
dimensionless dynamic pressure in the gas and liquid metal phases
pref
reference pressure (Pa)
Prg
gas Prandtl number
R
gas constant (J g−1 K−1)
R0
universal gas constant (J mole−1 K−1)
Reg
Reynolds number for the gas flow in the relative frame
Rep
Reynolds number for the liquid metal flow
Rug
gas Rouark number
S
particle surface (m2)
St
Strouhal number
t
time (s)
t’
dimensionless time
tv
time in the virtual system (s)
tref
reference time (s)
T
absolute temperature (K)
T’
dimensionless absolute temperature
Tv
absolute temperature in the virtual system (K)
Tgi,j
components of the stress tensor (Pa)
Tref
reference temperature (K)
Tg,p
stress tensor in the gas and liquid metal phases (Pa)
ugi,j
components of the gas velocity gradient tensor (s−1)
ug,p
velocity vector in the gas and liquid metal phases (m s−1)
u’g,p
dimensionless velocity vector in the gas and liquid metal phases
uref
reference velocity (ms−1)
U
gas internal energy (J kg−1)
Urel
relative gas velocity (m s−1)
Urelv
gas particle relative velocity in the virtual system (m s−1)
We
Weber number
x
local point coordinates vector (m)
Y
viscous dissipation (Pa s−1)
Y¯
kinematic component of the viscous dissipation (s−2)
Y¯′
dimensionless kinematic component of the viscous dissipation
z
zeta coordinate (m)
z’
dimensionless zeta coordinate
β
gas thermal expansion coefficient (K−1)
γ
ratio between constant pressure and constant volume specific heat
γv
ratio between constant pressure and constant volume specific heat in the virtual system
Θ
first invariant of the rate of deformation tensor (s−1)
λg
gas bulk viscosity (Pa s)
μg
gas dynamic viscosity (Pa s)*
μgv
gas dynamic viscosity in the virtual system (Pa s)
μp
liquid metal dynamic viscosity (Pa s)*
μpv
liquid metal dynamic viscosity in the virtual system (Pa s)
ρg
gas density (kg m−3)*
ρg′
dimensionless gas density*
ρgv
gas density in the virtual system (kg m−3)
ρp
particle density (kg m−3)*
ρpv
particle density in the virtual system (kg m−3)
σ
surface tension (N m−1)*
σv
surface tension in the virtual system (N m−1)*
Φ
second invariant of the rate of deformation tensor (s−2)
1. Introduction
Additive Manufacturing, among other powder metallurgy techniques, is probably the one showing the major need for precise design of materials and powders. In particular, it needs an optimized powder of specific size distribution and morphology. Actually, powder flowability and packing density are two powder characteristics highly influencing additive manufacturing processes, especially powder bed fusion (PBF) types, as they dictate the way powder spreads at each recoating step, melts and diffuses the heat from the bead. Both flowability and packing density are measurable properties determined by particle morphology and size distribution by first. Gas atomization is the most used powder production method for producing powders for additive manufacturing with the desired size and sphericity. The rapid growth of additive manufacturing applications implies parallel growth of the ability of gas atomization techniques to satisfy the needs of powders with rapidly reducing sizes and made with alloys not previously produced by this technique.
The gas atomization is typically performed according to two different methods. One of these consists of melting feedstock under vacuum in an induction heated crucible (Fig. 1a); liquid metal is then poured inside the atomization chamber where the metal spray is formed by high speed gas streams. A second method uses feedstock in the form of bars (used as electrodes) which are melted by an induction coil (Fig. 1b); a film of molten metal flows downwards into a gas stream for atomization, in this way any metal contact with either crucible or electrode during the process is avoided.
Download: Download high-res image (205KB)
Download: Download full-size image

Fig. 1.. Sketches of vacuum induction melting (a), and electrode induction melting (b), gas atomization processes.

From the melting process point of view, in the first method, the liquid metal is in contact with a ceramic crucible. In the second one, there is no contact between the melt streams with any refractory surface. Moreover, in the first method, the melt temperature in the crucible can be raised, while there is quite no mean to control the temperature of the melt dripping from the electrode tip, in the second method. In both processes, a liquid metal stream or separate drops fall through an annular slit orifice below which they get invested by the supersonic gas flow and atomized. Gas to melt mass flow ratio of present gas-atomizers can be as high as 130.
Atomization occurs thanks to the melt surface instability generated by the counteraction of aerodynamic forces and interfacial tension, as described by Rayleigh (1878). Several researchers have studied the jet atomization in general, mainly fuel jets in combustion chambers, describing the initial stream continuous transformation into particles as occurring through two passages: primary and secondary breakup (Li and Fritsching, 2017; Kaiser et al., 2018). The first is characterized by the vein fragmentation, which is divided into coarse multiform particles and thin ligaments; the second is the further fragmentation of these parts to form the atomized fine particles.
In molten metals atomization, the fluid-dynamic aspect is inseparably connected to heat transfer and solidification, the last two largely affecting the size and shape of the final particles. In an optimized process, the overheated liquid should be cooled for a time longer than the one needed for primary and secondary breakups, allowing the final droplets to reach an equilibrium spherical shape before they start to solidify. To assess the cooling time, not only the melt inlet temperature should be precisely evaluated but the solid nucleation temperature as well. This means estimating the nucleation undercooling, as a function of the atom cluster kinetics and the heterogeneous substrate characteristics. In the absence of substrates in the liquid, which act as catalysts for the solid formation, homogeneous nucleation occurs at temperatures far below the thermodynamic value (liquidus temperature). Moreover, for very high cooling rates the increase in undercooling with cooling rate becomes not negligible. Finally, for very fine powders, a further question concerning the number of heterogeneous nucleation sites can arise. Plausible values of nucleation sites density range between 1012 and 1013 m−3 (Chang et al., 1998; Zhu and Hong, 2002; Prasad et al., 2009), implying that a liquid particle having an equivalent diameter of 100 μm, can contain more than ten nucleation sites, while for a diameter of 20 μm it may not be any. Thus, the particles having a diameter less than a specific threshold, for example, 20 μm as mentioned above, would solidify in homogeneous mode, unlike the larger ones. This could explain the presence of satellites in atomized powders, as smaller particles solidified at the contact with already solidified particles.
The atomization into particles having an equivalent diameter of the order of a few tens of micrometers, is obtained by means of supersonic gas jets, having Mach number of the order of 3–6. These jets are generated from high pressure gas flowing through converging-diverging nozzles (Kaiser et al., 2018; Anderson and Terpstra, 2002; Park et al., 2010; Xiao et al., 2007) properly designed to produce under-expanded jets inside the atomization chamber. A specific form of gas atomization, commonly used in industry, is the close-coupled one (Kaiser et al., 2018; Chang et al., 1998; Thompson et al., 2016; Mi et al., 1997; Antipas, 2012; Zeoli and Gu, 2008). This term derives from the gas jet impingement occurring very close to the liquid stream inlet. Concerning processes adopting vacuum induction melting, a subsonic circulating zone below the melt tip characterizes the gas fluid-dynamics in the atomization chamber, bounded by the shock structures and by the Mach disk at the bottom. A drop in pressure and the formation of sub-ambient pressure is then generated at the melt delivery tube tip, promoting melt drawing. The presence of this aspiration pressure is essential to ensure the metal flow continuity (Mates and Settles, 2005). Under the gas action, the metal flows radially outward from the melt tip orifice and separates at the base corner forming thin melt lamellae and droplets of some hundred micrometers in diameter (primary atomization). Primary fragments are successively atomized by the supersonic main gas stream forming secondary droplets (secondary atomization).
Particle size distribution is described in terms of Sauter mean diameter (d32), the mean diameter with the same ratio of volume to surface area as the entire ensemble; mass median diameter (d50), the diameter of a particle with the median mass of all the particles.
Aerodynamic forces deform primary droplets causing their fragmentation. This action is counteracted by surface tension and liquid metal viscosity respectively described by the dimensionless numbers: Weber number (We), representing inertia to surface force ratio, and Ohnesorge number (Oh), relating the viscous forces to inertial and surface tension forces as per:
Oh=WeRe=viscousforcesinertia.surfacetension
.
Three typical droplet breakup modes are known (Li and Fritsching, 2017; Guildenbecher et al., 2009), in sequence with increasing We: bag break-up, multimode break-up, sheet-thinning. In the context of high-speed gas flows only the third applies, in which any transitional stage between the initial drop and the small droplets (formation of a thin sheet, ligaments, large droplets), completely disappears.
In the present work, a method to simulate the gas flow/liquid metal interaction using the VOF technique is set up and validated. As a continuation of this work, the heat transfer analysis may be implemented in the future to predict the shape of each droplet at the time of complete solidification.
Secondary breakup is modeled since it is considered the critical stage determining the final powder size distribution.
The newly conceived modeling approach is based on both DPM and VOF-level-set methods. The basic idea is reducing the modeling effort in terms of gas flow velocity and model size, applying the similarity theory, and using a relative frame moving with the initial primary droplet. Finally, a specific user defined function (UDF) is used for calculating secondary droplet size and shape distribution. The model has been validated using the results obtained from the Kelvin-Helmholtz breakup model, that fits well real particle size distributions as demonstrated by fine research activities (Thompson et al., 2016).
The model has been developed using the commercial code ANSYS Fluent v. 19.2.
The following sections introduce the gas atomization modeling state of the art, the new model approach description, the dimensional analysis on which it is based. The simplifications assumed in this first step are also pointed. The following sections are dedicated to describe the first model test. They comprise input and output data and the comparison between the particle size distributions obtained using the new approach and the analytical Kelvin-Helmholtz Rayleigh Transport model. Finally, the result in terms of particle shape distribution is given.
2. State of the art of gas atomization modeling
Secondary breakup analytical models have been developed (Antipas, 2012; Zeoli and Gu, 2008) providing the mean diameter as a function of the dimensionless We and Oh numbers and of the physical properties (density, viscosity, surface tension). The most adopted is the TAB model (Taylor Analogy Breakup model) (Li and Fritsching, 2017; Thompson et al., 2016; Theophanous, 2011), based on the analogy of the spring-mass system to represent the deforming droplet behavior. The derived equation of droplet deformation allows to obtain the displacement of the droplet equator. Fragmentation occurs when the droplet equator exceeds the maximum allowable enlargement. The d32 parameter is then calculated as a measure of the child droplet size distribution. The TAB model is suitable for low We. A modified version of the TAB model is applied to Diesel droplet breakup by Stefanitsis et al., 2019.
The TAB model, together with other breakup models such as the Kelvin-Helmholtz Rayleigh Transport model (more suitable for high We), are available in general purpose finite volumes codes for the simulation of transport phenomena, such as ANSYS Fluent, as sub-models of the Discrete Phase Model (DPM) (Ansys Fluent Theory guide, 2013; Ouyang et al., 2007).
Numerical modeling has been applied to gas atomization starting from the analysis of the single gas flow through the nozzle and inside the atomization chamber (Kaiser et al., 2018; Thompson et al., 2016; Mi et al., 1997; Zeoli and Gu, 2008). Moreover, multiphase approaches have been attempted to represent the gas atomization phenomenon. Lagrangian DPM (Discrete Phase Model) is at now the most frequently used technique for simulating secondary breakup, assuming an initial guess for the primary droplet diameter and location (Kaiser et al., 2018; Thompson et al., 2016; Zeoli and Gu, 2008). This technique follows the Euler–Lagrange approach. The fluid phase is treated as a continuum by solving the Navier–Stokes equations, while the dispersed phase is solved by tracking parcels containing many droplets through the calculated flow field. The dispersed phase exchanges momentum with the gas phase and the trajectories are calculated based on the force balance. Kelvin-Helmholtz, TAB, and a combination of the two are applied by Thompson et al., 2016, Zeoli and Gu, 2008 and Kaiser et al. (2018) to model secondary breakup. The model has been validated (Thompson et al., 2016 with the acquisition of experimental data consisting of input parameters given in terms of nozzle geometry and process parameters, and corresponding d32 (Powder Sauter Diameter) of the produced powders.
Models of sprays have been developed mainly in contexts other than gas atomization of metallic powders, aiming to track the evolution of the gas/liquid interface from the initial stream until the final atomization (Lelong et al., 2013; Ménard et al., 2007; Antipas, 2006; Ishimoto et al., 2008; Shinjo and Umemura, 2010). Computing interface motion in multiphase flows is mainly obtained by using volume of fluid (VOF) and level set methods. Volume of fluid (VOF) methods are based on the description of the volumetric fraction of each phase in grid cells. Level set methods describe the interface with the zero-level curve of a continuous function defined by the signed distance to the interface. Both methods present their own weaknesses, namely, the VOF method fails in detecting the exact position of the interface in the presence of large discontinuities, while the level set method shows large deficiencies in preserving volume conservation. To overcome these difficulties coupled VOF-level-set techniques are set up (Ménard et al., 2007). The application of VOF to molten metals gas atomization processes is made impossible by the combination of high gas velocity with the very fine fragmentation of the metal phase imposing the utilization of a very small cell size. In the end, the calculation is unfeasible because of too short time steps and unsuitable calculation times.
3. Model description
The model is based on the VOF technique to describe the multiphase flow comprising the breakup phenomenon. The VOF technique shows the potential of directly modeling the droplet breakup. In fact, this technique allows to capture the gas/liquid interface evolution and the separation into individual droplets identified by volume and shape. This is obtained applying the surface tension modeling, available in the VOF settings in ANSYS Fluent 19.2. The surface tension effects are simulated with the continuum surface force (CSF) model proposed by Brackbill et al. (1992). Surface tension is added to the VOF calculation as a source term in the momentum equation.
Another advantage offered by the VOF technique is the possibility of coupling heat transfer to fluid-dynamics, therefore to calculate the cooling and solidification history and the droplet morphology at the time it solidifies. Hence, the model built using the VOF technique offers the possibility of designing the process parameters to reach perfect sphericity as a function of metal alloy characteristics, process geometry and operating parameters.
Some simplifications are premised:
-
the metal stream and primary particles have a temperature higher than the liquidus temperature
-
the trajectory of the primary droplet is not affected by secondary breakup
-
interface instability causing secondary breakup is ascribable to the average gas/droplet relative velocity, as described by the Rayleigh's theory, while the velocity gradient effect at the interface is negligible. The smaller the droplet size, the more realistic it is this assumption.
The same breakup history simulated by Zeoli and Gu, 2008 with breakup models available in DPM, has been adopted. Zeoli et al. consider an initially spherical primary droplet detached from the tip corner of the crucible. Adopting this schematization allows to compare the two methods. It must be remarked that the need for this assumption is solely due to comparison purposes and might not precisely represent the cascading process of the melt stream breakup as visualized through physical modeling by Mates et al. (1996).
The primary droplet diameter is in the order of some tenths of micrometers up to 1 mm (Thompson et al., 2016); it is used as calibrating parameter in DPM breakup models, to fit the expected powder mean size (Thompson et al., 2016).
The droplet fragmentation is calculated using both the new approach and the Kelvin-Helmholtz breakup model using the same geometry, gas flow and initial particle diameter and velocity. The two obtained secondary droplet size distributions are then compared for the new model validation.
In the new approach, the secondary breakup is calculated in a relative frame moving with the primary droplet and running along the whole trajectory at the droplet velocity. In this way, the calculation domain reduces to a box having sides some millimeter long (Fig. 2). The box volume is large enough to contain the secondary droplet cloud in its final configuration. Inside this small domain, the relative gas velocity is assumed uniform and unidirectional.
Download: Download high-res image (132KB)
Download: Download full-size image

Fig. 2.. Sketch of the gas-particle system used to write Eq. (1).

The input relative gas velocity is applied at one face of the domain, whereas pressure outlet conditions are imposed on the opposite face. The relative frame is non-inertial since the droplet is accelerated by the gas flow.
The first step is the calculation of the primary droplet motion from its starting position. The primary droplet has been assumed spherical. It separates from the feeding tube edge as shown in Fig. 5 (Zeoli and Gu, 2008). The DPM of Ansys Fluent v 19.2 is used to calculate the droplet trajectory starting from the completely developed gas flow, previously calculated through a 2D axisymmetric model of the gas fluid-dynamic inside the chamber. No breakup model is activated in this simulation.
The gas flow is calculated by solving the discretized forms of mass, momentum and energy conservation equations in the meshed domain representing a limited region of the atomizing chamber and the annular convergent-divergent nozzle.
The model is built in ANSYS Fluent v 19.2, selecting the pressure-based solver for the flow problem and using the coupled approach which solves momentum and pressure-based continuity equation together, avoiding the calculation instabilities encountered using the segregated solution of the two equations. The shear-stress transport (SST) k-ω turbulence model is also selected, which allows for an accurate calculation both in the near-wall region and in the freestream, blending k-ω (suitable for near wall regions) and k-ε (suitable for far field regions) models. Second order space discretization with low under-relaxation factors (0.6) for momentum are set to avoid solution divergence. Explicit relaxation factors have been set to 0.6 for momentum and 0.3 for pressure.
The DPM results consist of the velocity history of the droplet, i.e. the velocity of the moving frame of the secondary breakup model, and the gas velocity relative to this reference frame.
Convergence problems arise when solving the two-phase flow using VOF due to the supersonic gas velocities together with surface tension forces. To override these difficulties the similarity theory has been applied in the aim of reducing the relative velocity between gas and particle to computationally affordable values. The next section describes the similarity criteria adopted in the model.
The multiphase VOF method is selected in ANSYS Fluent v. 19.2, coupled with the level set model. The volume fraction explicit formulation with Courant number 0.05 and the Georeconstruct scheme is applied to obtain the gas/liquid interface.
A user subroutine (UDF function in ANSYS Fluent executed on demand) is used to post-process the secondary breakup model results of calculating the number, size distribution and aspect ratio of the child particles. The subroutine scans over the cells in the domain and detects those having a metal volume fraction greater than the limit value. Separate particles formed by contiguous cells satisfying this requisite are then created. For each particle, the equivalent diameter is calculated out of its volume. The ratio between the maximum and minimum particle dimensions along the coordinated axes is also derived (aspect ratio).
4. Dimensional analysis
Similarity is widely used in physical modeling as it allows to operate with small scale models and materials much easier to manipulate than the real ones. For example, it is applied to physical modeling to use cold fluids in place of hot liquid metals. In this model, similarity is applied to manipulate small numbers instead of large ones.
To set up the model of the virtual physical system, similar to the real one, the dimensionless groups describing the system must be defined first. The physical system consists of the two-phase flow of the fluid drop of density ρp, viscosity μp, diameter D and surface S, immersed in a straining flow of a fluid having density ρg, viscosity μg, and bulk velocity Urel. Fig. 2 shows a schematic of this system.
Three physical sub-systems are identifiable. They consist of the two single fluid flows and the interaction between the two, occurring through their mutual interface. Hereafter, the governing equations of each of the three sub-systems are described together with their nondimensionalization and derivation of the respective dimensionless groups. The interaction of the two fluids at the interface is treated first, followed by the compressible gas flow and the incompressible liquid metal flow.
4.1. Gas/liquid interface
The boundary condition at the gas-liquid interface is obtained by performing the force balance on a finite volume element (Bush, 2010). It is expressed by:
(1)
n·Tg−n·Tp=σ(∇s·n)n−∇sσ
where Tx is the stress tensor defined in terms of the local fluid pressure and velocity field as
Tg=−pgI+μg(∇ug+13∇·ug)
, in the compressible gas, and
Tp=−ppI+μp∇up
, in the liquid metal (Batchelor, 1967). n is the unit normal directed outward from the particle, ∇s · n is the local interface curvature, I is the unit tensor.
The hydrostatic pressure can be explicitated, defining (Bush, 2010):
pg=pdg+ρgg·x
,
pp=pdp+ρpg·x
, where g is the gravity acceleration vector, x is the position vector, and pdg, pdp are dynamic pressure in the gas and the particle, i.e. the pressure due to the fluid motion. Therefore Eq. (1) can be rewritten as:
(2)
		n·[−pdgI+μg(∇ug+13∇·ug)]−n·(−pdpI+μp∇up)
		+(ρp−ρg)g·xn=σ(∇s·n)n−∇sσ
The above equation represents the balance of forces per unit area acting on the interface and having both normal and tangential components. These forces are the stresses applied by the two fluids on the interface (first two terms on the left hand side), the gravity load per unit area (third term on the left hand side), the normal force per unit area due to the surface tension (first term on the right hand side) and the tangential stress associated with gradients in σ (second term on the right hand side). In the gravity term, the density difference
ρp−ρg
 can be simplified to ρp being ρp ≫ ρg. Further on, the tangential stress expressed by the term ∇sσ has been eliminated, assuming negligible the differences of temperature or composition originating surface tension gradients.
The nondimensionalization of Eq. (2) is performed according to the criteria applied in the case of a free surface with one of the fluids not dynamically significant (Bush, 2010). In that case, a liquid is moving at high Reynolds number in the gas atmosphere, thus only the stress applied by the liquid on the interface is accounted for. In the present case, the stresses applied by both sides of the interface must be considered. Moreover, the flow is characterized by high Reynolds number and the gas is the fluid that applies the major stress contribution in the disruption of the interface. Thus, in this case, the characteristic pressure can be expressed as
ρgUrel2
 (ρgis the gas density of the unperturbed gas stream).
The dimensionless variables are defined according to (hereafter the apex is used to indicate nondimensional variables):
u′=uUrel,pdx′=pdxρgUrel2,x′=xD
Dividing by the characteristic dynamic pressure
ρgUrel2
, Eq. (2) becomes:
(3)
		n·(−pdgρgUrel2I+μgρgUrel2(∇ug+13∇·ug))
		−n·(−pdpρpUrel2I+2μpρgUrel2∇up)+ρpgρgUrel2zn
		=σρgUrel2(∇s·n)n
which further transforms into:
(4)
		n·[−pdg′I+μgρgUrel1D(∇′ug′+13∇′·ug′)]
		−n·(−pdp′I+μpρgUrelρpρg1D∇′up′)+ρpgDρgUrel2z′n
		=σρgUrel21D(∇s′·n)n
and finally:
(5)
		n·[−pdg′I+1Reg(∇′ug′+13∇′·ug′)]
		−n·(−pdp′I+1Repρpρg∇′up′)+1Fr2ρpρgz′n
		=1We(∇s′·n)n
The following five dimensionless groups are introduced:
Reg=ρgUrelDμg=gasinertiagasviscousReynoldsnumberofthegasflow
Rep=ρpUrelDμp=meltinertiameltviscousReynoldsnumberofthemeltflow
Fr=Urel(gD)0.5=meltinertiagravityFroudenumber
ρpρgdensityratio
We=ρgUrel2Dσ=gasinertiasurfacetensionWebernumber
The physical system is defined in terms of the variables: ρg, ρp, μg, μp, σ, D, Urel, g, that can be expressed in terms of three fundamental units: mass, length, and time. According to Buckingham's theorem, the system may be uniquely described in terms of the five dimensionless groups: Reg, Rep, Fr,
ρpρg
, We.
Derived dimensionless groups of interest are:
Ca=μpUrelσ=WeRepρpρg=meltinertiacurvaturecapillarynumber
Bo=ρpgD2σ=WeFr2ρpρg=meltinertiasurfacetensionBondnumber
The density ratio appears in both the previous expressions due to this specific physical system characteristics. Differently from the case of any liquid stream or free surface in contact with a gas atmosphere, the main action is applied to the interface by the gas instead of the liquid motion.
The capillary number represents the ratio between viscous and interfacial tension forces while the Bond number the ratio between gravity and interfacial tension forces. The Bond number is used to derive the relative importance of forces induced by gravity and surface tension. The characteristic capillary length:
lc=σρpg
 is obtained from Bo=1 (the two forces are comparable). lc can be used in this context to evaluate the minimum drop size deformed by gravity. For the alloy used in the simulation described in the following sections, the critical diameter results to be about 6 mm.
4.2. Compressible gas flow
The mass and momentum conservations for the compressible gas flow are given by Batchelor (1967):
(6)
∂ρg∂t+∇·(ρgug)=0
(7)
ρg(∂ug∂t+ug·∇ug)=−∇pg+μg∇2ug+13μg∇(∇·ug)+ρgg
For the nondimensionalization of Eqs. (5) and (6), the reference values with respect to the present physical system are defined as lref=D for length, uref=Urel for velocity (see Fig. 2),
tref=DUrel
for time and pref=p∞, with p∞ the static pressure of the unperturbed gas stream.
Eq. (6) is nondimensionalized by multiplying and dividing each term by the reference quantities related to all the contained parameters. Therefore, dividing all terms by
UrelD
, it is possible to extrapolate the only dimensionless group (St) of this equation, which assumes the following form:
(8)
St∂ρg′∂t′+∇′·(ρg′ug′)=0
with:
St=DUreltref=characteristicflowtimereferencetimeStrouhalnumber
Eq. (7) is nondimensionalised in the same way and all terms are then divided by
DρgUrel2
, deriving the involved dimensionless groups (St, Rug, Reg, Rep, Fr):
(9)
		St(ρg′∂ug′∂t′)+ρg′(ug′·∇′)ug′
		=−1Rug∇′pg′+1Reg∇′2ug′+13Reg∇′(∇′·ug′)−1Fr2ρg′(−gg)
with:
Rug=ρgUrel2pref=gasinertiapressuregasRouarknumber
For an isentropic ideal gas:
ρgpref=γc2
, with γ=cpg/cvg=1.4 (cpg and cvg are specific heat at respectively constant pressure and constant volume), c = sound speed, therefore:
Rug=γMa2
, where:
Ma=Urelc=flowvelocitysoundspeedMachnumber
For the present problem, the reference time is the same as the characteristic flow time, thus St=1.
To calculate the compressible gas flow also the energy equation must be solved. Its expression in terms of internal energy
U=h−pgρg
 is (ANSYS Fluent Theory Guide, 2013; Bakker, 2006; Hirasaki, 2010):
(10)
∂∂t(ρgU)+∇·[(ρgU)ug]=∇·(kg∇T)+Tg:∇ug
with:
Tg:∇ug=Tgi,jugi,j
double contracted product of the stress tensor with the velocity gradient tensor (Hirasaki, 2010). kg is the gas thermal conductivity.
Eq. (10) can be further transformed using (Hirasaki, 2010):
(11)
Tg:∇ug=−pg(∇·ug)+Y
where Y, representing the viscous dissipation, is given by
Y=λgΘ2−2μg(Θ2−2Φ)
, and, applying the Stokes’ relation,
Y=−μg(43Θ2−4Φ)=μgY¯
.
Eq. (10) becomes:
(12)
∂∂t(ρgU)+∇·[ug(ρgU)]=∇·(kg∇T)−pg∇·ug+Y
The previous equation can be written in terms of temperature (Goharkhah, 2018), using:
(13)
dh=cpgdT+1ρg(1−βT)dpg
with β thermal expansion coefficient given by
β=1ρ(∂ρ∂T)p
. For an ideal gas,
=1T
, and the energy conservation equation in terms of temperature assumes the form (Goharkhah, 2018):
(14)
cpgT∂T∂t+∇·[ug(cpgT)]=∇·(kg∇T)+∂pg∂t+∇·(ugpg)+μgY¯
Once defined the reference temperature Tref=T∞, with T∞ the temperature of the unperturbed gas stream, Eq. (14) becomes (Goharkhah, 2018):
(15)
∂T′∂t′+∇′·(T′ug′)	=	1RegPrg∇′2T′+Ecg[∂pg′∂t′+∇′·(ug′pg′)]
		+EcgRegY¯′
where two more dimensionless groups appear, defined as:
Prg=μgcpgkg=momentumdiffusivitythermaldiffusivitygasPrandtlnumber
Ecg=Urel2cpg(T−T0)=kineticenergyenthalpygasEckertnumber
4.3. Incompressible liquid metal flow
The incompressible melt flow is described by the momentum and continuity equations that can be derived in their nondimensional forms from Eqs. (8) and (9), substituting the subscript g with p and imposing:
ρp=const
. Eq. (8) reduces to:
(16)
∇′·up′=0
Introducing Eq. (16) in Eq. (9) and applying the condition
pref=ρpUrel2
, valid for high Reynolds number flows, the momentum equation for the metal flow reduces to:
(17)
St(ρp∂up′∂t′)+ρp(up′·∇′)up′	=	−∇′pp′−1Fr2ρp(−gg)
		+1Rep∇′2up′
4.4. Definition of the virtual two-phase flow
Eqs. (8), (9), (16), (17) add five new variables to those introduced by Eq. (5): t, T, kg,  cpg, γ, and one fundamental unit, which is temperature. The total number of variables defining the total system sums up to 13 and the number of fundamental units to 4. The system is uniquely described in terms of 9 dimensionless groups: Reg, Rep, Fr,
ρpρg
, We, St, Ma, Pr, Ecg. The virtual two-phase flow is similar to the real one if the values of these 9 dimensionless groups are the same.
The virtual flow characteristic velocity
Urelv
 (the v apex indicates the virtual flow) is defined as:
(18)
Urelv=UrelK
Assuming:
Dv=D
,
Tv=T
, (both geometry and temperature field of the virtual flow coincide with those of the real flow), the following expressions are derived for the involved quantities:
(19)
ρgv=K2ρg
(20)
ρpv=K2ρp
(21)
μgv=Kμg
(22)
μpv=Kμp
(23)
σv=σ
(24)
gv=gK2
(25)
tv=Kt
(26)
cpgv=cpgK2
(27)
kgv=kgK
(28)
γv=γ
The previous relationships provide density and viscosity ratios of the virtual system equal to those of the real system. These two ratios are generally considered as largely affecting the breakup phenomenon.
Separate tests have been performed to validate this approach simulating simple one-phase flows of gas and liquid, and two-phase flows, resulting in virtual flow fields almost coincident with the real ones.
Severe numerical problems have been found when coupling the compressible and incompressible flows with a fine mesh adaption across the interface. Therefore, the model has been simplified to preliminarily test only its capability to simulate the breakup mechanism. To this purpose, the gas flow in the limited space around the single particle is assumed incompressible. Despite this simplification the model is expected to give significant results as it properly considers the forces acting on the interface, responsible for the particle fragmentation. These forces depend mainly on the velocity difference between the unperturbed gas and the particle. Moreover, the recognized good performance of analytical breakup models adds confidence to the application of this simplified formulation. In fact, being based on the values of We, Oh, and the other relevant fluid physical properties, analytical breakup models don't discriminate subsonic and supersonic flows. Anyway, they give good predictions of the final particle distribution when applied to supersonic flows in the gas atomization process.
In this first simplified form, the model applies the similarity according to only 6 of the 9 dimensionless groups, namely: Reg, Rep, Fr,
ρpρg
, We, St.
In the next steps of the model evolution, besides the compressible gas flow, also the effects of turbulence on the breakup behavior (Zhao et al., 2019) should be considered.
5. Model input
The same input parameters and material properties have been used in both the new modeling approach and the Kelvin-Helmholtz breakup model to compare the results in terms of particle size distribution, neglecting thermal effects. In the simulated vacuum induction gas atomization process, the molten metal is introduced through a melt feeding tube while Nitrogen gas through an annular convergent-divergent slit (Fig. 3a).
Download: Download high-res image (353KB)
Download: Download full-size image

Fig 3. Scheme of the domain used for the supersonic gas flow analysis (a) and detail of mesh refinement at the gas nozzle exit (b).

Fig. 3b shows a detail of the discretized 2D axisymmetric domain adopted for supersonic gas flow simulation. The domain comprises a small volume inside the chamber below the nozzle since the atomization process is confined within a few centimeters below the melt orifice.
Nitrogen is given ideal gas behavior and thermo-physical properties listed in Table 1. Thermal conductivity, specific heat, and viscosity have been simplified as constant with temperature. Accordingly, sound speed is evaluated as a function of local temperature as (γRT)0.5, with γ=1.4 and R=R0/m (with R0 universal gas constant and m molecular weight).

Table 1. Nitrogen thermo-physical properties.

Density	ideal gas
Molecular weight	28.013
Thermal conductivity	0.0242 W m−1 K−1
Specific heat	1040.67 J kg−1 K−1
Viscosity	1.66 10−5 Pa s
