Repository: HugoREYMOND/PhD

File: literature/backup_Zotero/Zotero/storage/BSESNC2T/.zotero-ft-cache (part 1 of 4)
Reference number ISO 6892-1:2009(E)
© ISO 2009
INTERNATIONAL STANDARD
ISO 6892-1
First edition 2009-08-15
Metallic materials — Tensile testing 
Part 1:
Method of test at room temperature
Matériaux métalliques — Essai de traction 
Partie 1: Méthode d'essai à température ambiante
Provided by IHS Licensee=Hong Kong Polytechnic Univ/9976803100 No reproduction or networking permitted without license from IHS Not for Resale, 08/20/2009 18:56:46 MDT
--`,``,`,``,`,,,,``,,`,,`,,`,,,,-`-`,,`,,`,`,,`--


ISO 6892-1:2009(E)
PDF disclaimer
This PDF file may contain embedded typefaces. In accordance with Adobe's licensing policy, this file may be printed or viewed but shall not be edited unless the typefaces which are embedded are licensed to and installed on the computer performing the editing. In downloading this file, parties accept therein the responsibility of not infringing Adobe's licensing policy. The ISO Central Secretariat accepts no liability in this area.
Adobe is a trademark of Adobe Systems Incorporated.
Details of the software products used to create this PDF file can be found in the General Info relative to the file; the PDF-creation parameters were optimized for printing. Every care has been taken to ensure that the file is suitable for use by ISO member bodies. In the unlikely event that a problem relating to it is found, please inform the Central Secretariat at the address given below.
COPYRIGHT PROTECTED DOCUMENT
© ISO 2009
All rights reserved. Unless otherwise specified, no part of this publication may be reproduced or utilized in any form or by any means, electronic or mechanical, including photocopying and microfilm, without permission in writing from either ISO at the address below or ISO's member body in the country of the requester.
ISO copyright office Case postale 56 • CH-1211 Geneva 20 Tel. + 41 22 749 01 11 Fax + 41 22 749 09 47 E-mail copyright@iso.org Web www.iso.org
Published in Switzerland
ii © ISO 2009 – All rights reserved Provided by IHS Licensee=Hong Kong Polytechnic Univ/9976803100 No reproduction or networking permitted without license from IHS Not for Resale, 08/20/2009 18:56:46 MDT
--`,``,`,``,`,,,,``,,`,,`,,`,,,,-`-`,,`,,`,`,,`--


ISO 6892-1:2009(E)
© ISO 2009 – All rights reserved iii
Contents Page
Foreword .............................................................................................................................................................v
Introduction ........................................................................................................................................................ vi
1 Scope ......................................................................................................................................................1
2 Normative references............................................................................................................................1
3 Terms and definitions ...........................................................................................................................1
4 Terms and symbols...............................................................................................................................7
5 Principle..................................................................................................................................................8
6 Test piece ...............................................................................................................................................8
7 Determination of original cross-sectional area ................................................................................10
8 Marking the original gauge length.....................................................................................................10
9 Accuracy of testing apparatus ...........................................................................................................11
10 Conditions of testing...........................................................................................................................11
11 Determination of the upper yield strength........................................................................................15
12 Determination of the lower yield strength ........................................................................................15
13 Determination of proof strength, plastic extension .........................................................................15
14 Determination of proof strength, total extension.............................................................................16
15 Method of verification of permanent set strength ...........................................................................16
16 Determination of the percentage yield point extension ..................................................................16
17 Determination of the percentage plastic extension at maximum force .........................................16
18 Determination of the percentage total extension at maximum force.............................................17
19 Determination of the percentage total extension at fracture ..........................................................17
20 Determination of percentage elongation after fracture ...................................................................18
21 Determination of percentage reduction of area ...............................................................................18
22 Test report ............................................................................................................................................19
23 Measurement uncertainty ...................................................................................................................19
Annex A (informative) Recommendations concerning the use of computer-controlled tensile testing machines .................................................................................................................................33
Annex B (normative) Types of test pieces to be used for thin products: sheets, strips and flats between 0,1 mm and 3 mm thick .......................................................................................................39
Annex C (normative) Types of test pieces to be used for wire, bars and sections with a diameter or thickness of less than 4 mm ..........................................................................................................42
Annex D (normative) Types of test pieces to be used for sheets and flats of thickness equal to or greater than 3 mm, and wire, bars and sections of diameter or thickness equal to or greater than 4 mm ...............................................................................................................................43
Annex E (normative) Types of test pieces to be used for tubes..................................................................47
Annex F (informative) Estimation of the crosshead separation rate in consideration of the stiffness (or compliance) of the testing machine ......................................................................49
Provided by IHS Licensee=Hong Kong Polytechnic Univ/9976803100 No reproduction or networking permitted without license from IHS Not for Resale, 08/20/2009 18:56:46 MDT
--`,``,`,``,`,,,,``,,`,,`,,`,,,,-`-`,,`,,`,`,,`--


ISO 6892-1:2009(E)
iv © ISO 2009 – All rights reserved
Annex G (informative) Measuring the percentage elongation after fracture if the specified value is less than 5 % ........................................................................................................................................50
Annex H (informative) Measurement of percentage elongation after fracture based on subdivision of the original gauge length................................................................................................................51
Annex I (informative) Determination of the percentage plastic elongation without necking, Awn, for long products such as bars, wire and rods ......................................................................................53
Annex J (informative) Estimation of the uncertainty of measurement ........................................................54
Annex K (informative) Precision of tensile testing — Results from interlaboratory programmes ...........58
Bibliography ......................................................................................................................................................63
Provided by IHS Licensee=Hong Kong Polytechnic Univ/9976803100 No reproduction or networking permitted without license from IHS Not for Resale, 08/20/2009 18:56:46 MDT
--`,``,`,``,`,,,,``,,`,,`,,`,,,,-`-`,,`,,`,`,,`--


ISO 6892-1:2009(E)
© ISO 2009 – All rights reserved v
Foreword
ISO (the International Organization for Standardization) is a worldwide federation of national standards bodies (ISO member bodies). The work of preparing International Standards is normally carried out through ISO technical committees. Each member body interested in a subject for which a technical committee has been established has the right to be represented on that committee. International organizations, governmental and non-governmental, in liaison with ISO, also take part in the work. ISO collaborates closely with the International Electrotechnical Commission (IEC) on all matters of electrotechnical standardization.
International Standards are drafted in accordance with the rules given in the ISO/IEC Directives, Part 2.
The main task of technical committees is to prepare International Standards. Draft International Standards adopted by the technical committees are circulated to the member bodies for voting. Publication as an International Standard requires approval by at least 75 % of the member bodies casting a vote.
Attention is drawn to the possibility that some of the elements of this document may be the subject of patent rights. ISO shall not be held responsible for identifying any or all such patent rights.
ISO 6892-1 was prepared by Technical Committee ISO/TC 164, Mechanical testing of metals, Subcommittee SC 1, Uniaxial testing.
This first edition of ISO 6892-1 cancels and replaces ISO 6892:1998.
ISO 6892 consists of the following parts, under the general title Metallic materials — Tensile testing:
⎯ Part 1: Method of test at room temperature
The following parts are under preparation:
⎯ Part 2: Method of test at elevated temperature
⎯ Part 3: Method of test at low temperature
The following part is planned:
⎯ Part 4: Method of test in liquid helium
Provided by IHS Licensee=Hong Kong Polytechnic Univ/9976803100 No reproduction or networking permitted without license from IHS Not for Resale, 08/20/2009 18:56:46 MDT
--`,``,`,``,`,,,,``,,`,,`,,`,,,,-`-`,,`,,`,`,,`--


ISO 6892-1:2009(E)
vi © ISO 2009 – All rights reserved
Introduction
During discussions concerning the speed of testing in the preparation of ISO 6892:1998, it was decided to recommend the use of strain rate control in future revisions.
In this part of ISO 6892, there are two methods of testing speeds available. The first, method A, is based on strain rates (including crosshead separation rate) and the second, method B, is based on stress rates. Method A is intended to minimize the variation of the test rates during the moment when strain rate sensitive parameters are determined and to minimize the measurement uncertainty of the test results.
Provided by IHS Licensee=Hong Kong Polytechnic Univ/9976803100 No reproduction or networking permitted without license from IHS Not for Resale, 08/20/2009 18:56:46 MDT
--`,``,`,``,`,,,,``,,`,,`,,`,,,,-`-`,,`,,`,`,,`--


INTERNATIONAL STANDARD ISO 6892-1:2009(E)
© ISO 2009 – All rights reserved 1
Metallic materials — Tensile testing 
Part 1:
Method of test at room temperature
1 Scope
This part of ISO 6892 specifies the method for tensile testing of metallic materials and defines the mechanical properties which can be determined at room temperature.
NOTE Annex A indicates complementary recommendations for computer controlled testing machines.
2 Normative references
The following referenced documents are indispensable for the application of this document. For dated references, only the edition cited applies. For undated references, the latest edition of the referenced document (including any amendments) applies.
ISO 377, Steel and steel products — Location and preparation of samples and test pieces for mechanical testing
ISO 2566-1, Steel — Conversion of elongation values — Part 1: Carbon and low alloy steels
ISO 2566-2, Steel — Conversion of elongation values — Part 2: Austenitic steels
ISO 7500-1, Metallic materials — Verification of static uniaxial testing machines — Part 1: Tension/compression testing machines — Verification and calibration of the force-measuring system
ISO 9513, Metallic materials — Calibration of extensometers used in uniaxial testing
3 Terms and definitions
For the purposes of this document, the following terms and definitions apply.
3.1 gauge length L
length of the parallel portion of the test piece on which elongation is measured at any moment during the test
[ISO/TR 25679:2005[3]]
3.1.1 original gauge length
Lo
length between gauge length (3.1) marks on the piece measured at room temperature before the test
NOTE Adapted from ISO/TR 25679:2005[3].
Provided by IHS Licensee=Hong Kong Polytechnic Univ/9976803100 No reproduction or networking permitted without license from IHS Not for Resale, 08/20/2009 18:56:46 MDT
--`,``,`,``,`,,,,``,,`,,`,,`,,,,-`-`,,`,,`,`,,`--


ISO 6892-1:2009(E)
2 © ISO 2009 – All rights reserved
3.1.2 final gauge length after rupture final gauge length after fracture
Lu
length between gauge length (3.1) marks on the test piece measured after rupture, at room temperature, the two pieces having been carefully fitted back together so that their axes lie in a straight line
NOTE Adapted from ISO/TR 25679:2005[3].
3.2 parallel length
Lc
length of the parallel reduced section of the test piece
[ISO/TR 25679:2005[3]]
NOTE The concept of parallel length is replaced by the concept of distance between grips for unmachined test pieces.
3.3 elongation
increase in the original gauge length (3.1.1) at any moment during the test
NOTE Adapted from ISO/TR 25679:2005[3].
3.4 percentage elongation
elongation expressed as a percentage of the original gauge length, Lo (3.1.1)
[ISO/TR 25679:2005[3]]
3.4.1 percentage permanent elongation
increase in the original gauge length (3.1.1) of a test piece after removal of a specified stress, expressed as a percentage of the original gauge length, Lo
[ISO/TR 25679:2005[3]]
3.4.2 percentage elongation after fracture A
permanent elongation of the gauge length after fracture, (Lu − Lo), expressed as a percentage of the original gauge length, Lo
[ISO/TR 25679:2005[3]]
NOTE For proportional test pieces, if the original gauge length is not equivalent to o
5,65 S 1) where So is the original cross-sectional area of the parallel length, the symbol A should be supplemented by a subscript indicating the coefficient of proportionality used, e.g. A11,3 indicates a percentage elongation of the gauge length, Lo, of
11,3 o
A = 11,3 S
For non-proportional test pieces (see Annex B), the symbol A should be supplemented by a subscript indicating the original gauge length used, expressed in millimetres, e.g. A80 mm indicates a percentage elongation of a gauge length, Lo, of 80 mm.
1) o o
5,65 S = 5 (4S / π) .
Provided by IHS Licensee=Hong Kong Polytechnic Univ/9976803100 No reproduction or networking permitted without license from IHS Not for Resale, 08/20/2009 18:56:46 MDT
--`,``,`,``,`,,,,``,,`,,`,,`,,,,-`-`,,`,,`,`,,`--


ISO 6892-1:2009(E)
© ISO 2009 – All rights reserved 3
3.5 extensometer gauge length
Le
initial extensometer gauge length used for measurement of extension by means of an extensometer
NOTE 1 Adapted from ISO/TR 25679:2005[3].
NOTE 2 For measurement of yield and proof strength parameters, Le should span as much of the parallel length of the test piece as possible. Ideally, as a minimum, Le should be greater than 0,50Lo but less than approximately 0,9Lc. This should ensure that the extensometer detects all yielding events that occur in the test piece. Further, for measurement of parameters “at” or “after reaching” maximum force, Le should be approximately equal to Lo.
3.6 extension
increase in the extensometer gauge length, Le (3.5), at any moment during the test
[ISO/TR 25679:2005[3]]
3.6.1 percentage extension “strain”
extension expressed as a percentage of the extensometer gauge length, Le (3.5)
3.6.2 percentage permanent extension
increase in the extensometer gauge length, after removal of a specified stress from the test piece, expressed as a percentage of the extensometer gauge length, Le (3.5)
[ISO/TR 25679:2005[3]]
3.6.3 percentage yield point extension
Ae
in discontinuous yielding materials, the extension between the start of yielding and the start of uniform workhardening, expressed as a percentage of the extensometer gauge length, Le (3.5)
NOTE Adapted from ISO/TR 25679:2005[3].
See Figure 7.
3.6.4 percentage total extension at maximum force
Agt
total extension (elastic extension plus plastic extension) at maximum force, expressed as a percentage of the extensometer gauge length, Le (3.5)
See Figure 1.
3.6.5 percentage plastic extension at maximum force
Ag
plastic extension at maximum force, expressed as a percentage of the extensometer gauge length, Le (3.5)
See Figure 1.
Provided by IHS Licensee=Hong Kong Polytechnic Univ/9976803100 No reproduction or networking permitted without license from IHS Not for Resale, 08/20/2009 18:56:46 MDT
--`,``,`,``,`,,,,``,,`,,`,,`,,,,-`-`,,`,,`,`,,


ISO 6892-1:2009(E)
4 © ISO 2009 – All rights reserved
3.6.6 percentage total extension at fracture
At
total extension (elastic extension plus plastic extension) at the moment of fracture, expressed as a percentage of the extensometer gauge length, Le (3.5)
See Figure 1.
3.7 Testing rate
3.7.1 strain rate
eLe
increase of strain, measured with an extensometer, in extensometer gauge length, Le (3.5), per time
NOTE See 3.5.
3.7.2 estimated strain rate over the parallel length
eLc
value of the increase of strain over the parallel length, Lc (3.2), of the test piece per time based on the crosshead separation rate (3.7.3) and the parallel length of the test piece
3.7.3 crosshead separation rate
vc
displacement of the crossheads per time
3.7.4 stress rate R
increase of stress per time
NOTE Stress rate should only be used in the elastic part of the test (method B).
3.8 percentage reduction of area Z
maximum change in cross-sectional area which has occurred during the test, (So − Su), expressed as a percentage of the original cross-sectional area, So:
ou
o
100
SS
ZS
−
=×
3.9 Maximum force
NOTE For materials which display discontinuous yielding, but where no workhardening can be established, Fm is not defined in this part of ISO 6892 [see footnote to Figure 8 c)].
3.9.1 maximum force
〈Fmmaterials displaying no discontinuous yielding〉 highest force that the test piece withstands during the test
Provided by IHS Licensee=Hong Kong Polytechnic Univ/9976803100 No reproduction or networking permitted without license from IHS Not for Resale, 08/20/2009 18:56:46 MDT
--`,``,`,``,`,,,,``,,`,,`,,`,,,,-`-`,,`,,`,`,,`--


ISO 6892-1:2009(E)
© ISO 2009 – All rights reserved 5
3.9.2 maximum force
〈Fmmaterials displaying discontinuous yielding〉 highest force that the test piece withstands during the test after the beginning of workhardening
NOTE See Figure 8 a) and b).
3.10 stress
at any moment during the test, force divided by the original cross-sectional area, So, of the test piece
NOTE 1 Adapted from ISO/TR 25679:2005[3].
NOTE 2 All references to stress in this part of ISO 6892 are to engineering stress.
NOTE 3 In what follows, the designations “force” and “stress” or “extension”, “percentage extension” and “strain”, respectively, are used on various occasions (as figure axis labels or in explanations for the determination of different properties). However, for a general description or definition of a well-defined point on a curve, the designations “force” and “stress” or “extension”, “percentage extension” and “strain”, respectively, are interchangeable.
3.10.1 tensile strength
Rm
stress corresponding to the maximum force, Fm (3.9)
[ISO/TR 25679:2005[3]]
3.10.2 yield strength
when the metallic material exhibits a yield phenomenon, stress corresponding to the point reached during the test at which plastic deformation occurs without any increase in the force
NOTE Adapted from ISO/TR 25679:2005[3].
3.10.2.1 upper yield strength
ReH
maximum value of stress (3.10) prior to the first decrease in force
NOTE Adapted from ISO/TR 25679:2005[3].
See Figure 2.
3.10.2.2 lower yield strength
ReL
lowest value of stress (3.10) during plastic yielding, ignoring any initial transient effects
[ISO/TR 25679:2005[3]]
See Figure 2.
Provided by IHS Licensee=Hong Kong Polytechnic Univ/9976803100 No reproduction or networking permitted without license from IHS Not for Resale, 08/20/2009 18:56:46 MDT
--`,``,`,``,`,,,,``,,`,,`,,`,,,,-`-`,,`,,`,`,,`--


ISO 6892-1:2009(E)
6 © ISO 2009 – All rights reserved
3.10.3 proof strength, plastic extension
Rp
stress at which the plastic extension is equal to a specified percentage of the extensometer gauge length, Le (3.5)
NOTE 1 Adapted from ISO/TR 25679:2005, “proof strength, non-proportional extension”.
NOTE 2 A suffix is added to the subscript to indicate the prescribed percentage, e.g. Rp0,2.
See Figure 3.
3.10.4 proof strength, total extension
Rt
stress at which total extension (elastic extension plus plastic extension) is equal to a specified percentage of the extensometer gauge length, Le (3.5)
NOTE 1 Adapted from ISO/TR 25679:2005[3].
NOTE 2 A suffix is added to the subscript to indicate the prescribed percentage, e.g. Rt0,5.
See Figure 4.
3.10.5 permanent set strength
Rr
stress at which, after removal of force, a specified permanent elongation or extension, expressed respectively as a percentage of original gauge length, Lo (3.1.1), or extensometer gauge length, Le (3.5), has not been exceeded
[ISO/TR 25679:2005[3]]
See Figure 5.
NOTE A suffix is added to the subscript to indicate the specified percentage of the original gauge length, Lo, or of the extensometer gauge length, Le, e.g. Rr0,2.
3.11 fracture
phenomenon which is deemed to occur when total separation of the test piece occurs
NOTE Criteria for fracture which may be used for computer controlled tests are given in Figure A.2.
Provided by IHS Licensee=Hong Kong Polytechnic Univ/9976803100 No reproduction or networking permitted without license from IHS Not for Resale, 08/20/2009 18:56:46 MDT
--`,``,`,``,`,,,,``,,`,,`,,`,,,,-`-`,,`,,`,`,,`--


ISO 6892-1:2009(E)
© ISO 2009 – All rights reserved 7
4 Terms and symbols
The symbols used in this part of ISO 6892 and corresponding designations are given in Table 1.
Table 1 — Symbols and designations
Symbol Unit Designation
Test piece
ao, T a mm original thickness of a flat test piece or wall thickness of a tube
bo mm original width of the parallel length of a flat test piece or average width of the longitudinal
strip taken from a tube or width of flat wire
do mm original diameter of the parallel length of a circular test piece, or diameter of round wire or
internal diameter of a tube
Do mm original external diameter of a tube
Lo mm original gauge length
L′o mm initial gauge length for determination of Awn (see Annex I)
Lc mm parallel length
Le mm extensometer gauge length
Lt mm total length of test piece
Lu mm final gauge length after fracture
L′u mm final gauge length after fracture for determination of Awn (see Annex I)
So mm2 original cross-sectional area of the parallel length
Su mm2 minimum cross-sectional area after fracture
k — coefficient of proportionality (see 6.1.1)
Z % percentage reduction of area
Elongation
A % percentage elongation after fracture (see 3.4.2)
Awn % percentage plastic elongation without necking (see Annex I)
Extension
Ae % percentage yield point extension
Ag % percentage plastic extension at maximum force, Fm
Agt % percentage total extension at maximum force, Fm
At % percentage total extension at fracture
∆Lm mm extension at maximum force
∆Lf mm extension at fracture
Rates
eLe s−1 strain rate
eLc s−1 estimated strain rate over the parallel length
R MPa s−1 stress rate
vc mm s−1 crosshead separation rate
Provided by IHS Licensee=Hong Kong Polytechnic Univ/9976803100 No reproduction or networking permitted without license from IHS Not for Resale, 08/20/2009 18:56:46 MDT
--`,``,`,``,`,,,,``,,`,,`,,`,,,,-`-`,,`,,`,`,,`--


ISO 6892-1:2009(E)
8 © ISO 2009 – All rights reserved
Table 1 — Symbols and designations (continued)
Symbol Unit Designation
Force
Fm N maximum force
Yield strength — Proof strength — Tensile strength
E MPa b modulus of elasticity
m MPa slope of the stress-percentage extension curve at a given moment of the test
mE MPa slope of the elastic part of the stress-percentage extension curve c
ReH MPa upper yield strength
ReL MPa lower yield strength
Rm MPa tensile strength
Rp MPa proof strength, plastic extension
Rr MPa specified permanent set strength
Rt MPa proof strength, total extension
a Symbol used in steel tube product standards.
b 1 MPa = 1 N mm−2.
c In the elastic part of the stress-percentage extension curve, the value of the slope may not necessarily represent the modulus of elasticity. This value can closely agree with the value of the modulus of elasticity if optimal conditions (high resolution, double sided, averaging extensometers, perfect alignment of the test piece, etc.) are used.
CAUTION — The factor 100 is necessary if percentage values are used.
5 Principle
The test involves straining a test piece by tensile force, generally to fracture, for the determination of one or more of the mechanical properties defined in Clause 3.
The test is carried out at room temperature between 10 °C and 35 °C, unless otherwise specified. Tests carried out under controlled conditions shall be made at a temperature of 23 °C ± 5 °C.
6 Test piece
6.1 Shape and dimensions
6.1.1 General
The shape and dimensions of the test pieces may be constrained by the shape and dimensions of the metallic product from which the test pieces are taken.
The test piece is usually obtained by machining a sample from the product or a pressed blank or casting. However, products of uniform cross-section (sections, bars, wires, etc.) and also as-cast test pieces (i.e. for cast iron and non-ferrous alloys) may be tested without being machined.
The cross-section of the test pieces may be circular, square, rectangular, annular or, in special cases, some other uniform cross-section.
Provided by IHS Licensee=Hong Kong Polytechnic Univ/9976803100 No reproduction or networking permitted without license from IHS Not for Resale, 08/20/2009 18:56:46 MDT
--`,``,`,``,`,,,,``,,`,,`,,`,,,,-`-`,,`,,`,`,,`--


ISO 6892-1:2009(E)
© ISO 2009 – All rights reserved 9
Preferred test pieces have a direct relationship between the original gauge length, Lo, and the original crosssectional area, So, expressed by the equation Lo = o
k S , where k is a coefficient of proportionality, and are called proportional test pieces. The internationally adopted value for k is 5,65. The original gauge length shall be not less than 15 mm. When the cross-sectional area of the test piece is too small for this requirement to be met with, k = 5,65, a higher value (preferably 11,3) or a non-proportional test piece may be used.
NOTE By using an original gauge length smaller than 20 mm, the measurement uncertainty is increased.
For non-proportional test pieces, the original gauge length, Lo, is independent of the original cross-sectional area, So.
The dimensional tolerances of the test pieces shall be in accordance with the Annexes B to E (see 6.2).
Other test pieces such as those specified in relevant product standards or national standards may be used by agreement with the customer, e.g. ISO 3183[1] (API 5L), ISO 11960[2] (API 5CT), ASTM A370[6], ASTM E8M[7], DIN 50125[10], IACS W2[13], and JIS Z2201[14].
6.1.2 Machined test pieces
Machined test pieces shall incorporate a transition radius between the gripped ends and the parallel length if these have different dimensions. The dimensions of the transition radius are important and it is recommended that they be defined in the material specification if they are not given in the appropriate annex (see 6.2).
The gripped ends may be of any shape to suit the grips of the testing machine. The axis of the test piece shall coincide with the axis of application of the force.
The parallel length, Lc, or, in the case where the test piece has no transition radii, the free length between the grips, shall always be greater than the original gauge length, Lo.
6.1.3 Unmachined test pieces
If the test piece consists of an unmachined length of the product or of an unmachined test bar, the free length between the grips shall be sufficient for gauge marks to be at a reasonable distance from the grips (see Annexes B to E).
As-cast test pieces shall incorporate a transition radius between the gripped ends and the parallel length. The dimensions of this transition radius are important and it is recommended that they be defined in the product standard. The gripped ends may be of any shape to suit the grips of the testing machine. The parallel length, Lc, shall always be greater than the original gauge length, Lo.
6.2 Types
The main types of test pieces are defined in Annexes B to E according to the shape and type of product, as shown in Table 2. Other types of test pieces can be specified in product standards.
Provided by IHS Licensee=Hong Kong Polytechnic Univ/9976803100 No reproduction or networking permitted without license from IHS Not for Resale, 08/20/2009 18:56:46 MDT
--`,``,`,``,`,,,,``,,`,,`,,`,,,,-`-`,,`,,`,`,,`--


ISO 6892-1:2009(E)
10 © ISO 2009 – All rights reserved
Table 2 — Main types of test piece according to product type
Dimensions in millimetres
Type of product Corresponding
Annex
Sheets — Plates — Flats Wire — Bars — Sections
Thickness a
Diameter or side
0,1 u a < 3 — B
— <4 C
aW3 W4 D
Tubes E
6.3 Preparation of test pieces
The test pieces shall be taken and prepared in accordance with the requirements of the relevant International Standards for the different materials (e.g. ISO 377).
7 Determination of original cross-sectional area
The relevant dimensions of the test piece should be measured at sufficient cross-sections perpendicular to the longitudinal axis in the central region of the parallel length of the test piece.
A minimum of three cross-sections is recommended.
The original cross-sectional area, So, is the average cross-sectional area and shall be calculated from the
measurements of the appropriate dimensions.
The accuracy of this calculation depends on the nature and type of the test piece. Annexes B to E describe methods for the evaluation of So for different types of test pieces and contain specifications for the accuracy of
measurement.
8 Marking the original gauge length
Each end of the original gauge length, Lo, shall be marked by means of fine marks or scribed lines, but not by
notches which could result in premature fracture.
For proportional test pieces, the calculated value of the original gauge length may be rounded to the nearest multiple of 5 mm, provided that the difference between the calculated and marked gauge length is less than 10 % of Lo. The original gauge length shall be marked to an accuracy of ± 1 %.
If the parallel length, Lc, is much greater than the original gauge length, as, for instance, with unmachined test
pieces, a series of overlapping gauge lengths may be marked.
In some cases, it may be helpful to draw, on the surface of the test piece, a line parallel to the longitudinal axis, along which the gauge lengths are marked.
Provided by IHS Licensee=Hong Kong Polytechnic Univ/9976803100 No reproduction or networking permitted without license from IHS Not for Resale, 08/20/2009 18:56:46 MDT
--`,``,`,``,`,,,,``,,`,,`,,`,,,,-`-`,,`,,`,`,,`--


ISO 6892-1:2009(E)
© ISO 2009 – All rights reserved 11
9 Accuracy of testing apparatus
The force-measuring system of the testing machine shall be calibrated in accordance with ISO 7500-1, class 1, or better.
For the determination of proof strength (plastic or total extension) the used extensometer shall be in accordance with ISO 9513, class 1 or better, in the relevant range. For other properties (with higher extension) an ISO 9513, class 2 extensometer in the relevant range may be used.
10 Conditions of testing
10.1 Setting the force zero point
The force-measuring system shall be set to zero after the testing loading train has been assembled, but before the test piece is actually gripped at both ends. Once the force zero point has been set, the forcemeasuring system may not be changed in any way during the test.
NOTE The use of this method ensures, that on one hand the weight of the gripping system is compensated for in the force measurement and on the other hand any force resulting from the clamping operation does not affect this measurement.
10.2 Method of gripping
The test pieces shall be gripped by suitable means, such as wedges, screwed grips, parallel jaw faces, or shouldered holders.
Every endeavour should be made to ensure that test pieces are held in such a way that the force is applied as axially as possible, in order to minimize bending (more information is given in ASTM E1012[8], for example). This is of particular importance when testing brittle materials or when determining proof strength (plastic extension), proof strength (total extension) or yield strength.
In order to obtain a straight test piece and ensure the alignment of the test piece and grip arrangement, a preliminary force may be applied provided it does not exceed a value corresponding to 5 % of the specified or expected yield strength.
A correction of the extension should be carried out to take into account the effect of the preliminary force.
10.3 Testing rate based on strain rate control (method A)
10.3.1 General
Method A is intended to minimize the variation of the test rates during the moment when strain rate sensitive parameters are determined and to minimize the measurement uncertainty of the test results.
Two different types of strain rate control are described in this section. The first is the control of the strain rate itself,
e L e, that is based on the feedback obtained from an extensometer. The second is the control of the
estimated strain rate over the parallel length,
e Lc, which is achieved by controlling the crosshead separation
rate at a velocity equal to the desired strain rate multiplied by the parallel length.
If a material shows homogeneous deformation behaviour and the force remains nominally constant, the strain
rate,
e L e, and the estimated strain rate over the parallel length,
e Lc , are approximately equal. Differences
exist if the material exhibits discontinuous or serrated yielding (e.g. some steels and AlMg alloys in the yield
point elongation range, or materials which show serrated yielding like the Portevin-Le Chatelier effect) or if
Provided by IHS Licensee=Hong Kong Polytechnic Univ/9976803100 No reproduction or networking permitted without license from IHS Not for Resale, 08/20/2009 18:56:46 MDT
--`,``,`,``,`,,,,``,,`,,`,,`,,,,-`-`,,`,,`,`,,`--


ISO 6892-1:2009(E)
12 © ISO 2009 – All rights reserved
necking occurs. If the force is increasing, the estimated strain rate may be substantially below the target strain
rate due to the compliance of the testing machine.
The testing rate shall conform to the following requirements.
a) In the range up to and including the determination of ReH, Rp or Rt, the specified strain rate,
e L e (see
3.7.1), shall be applied. In this range, to eliminate the influence of the compliance of the tensile testing machine, the use of an extensometer clamped on the test piece is necessary to have accurate control over the strain rate. (For testing machines unable to control by strain rate, a procedure using the estimated strain rate over the parallel length,
e Lc , may be used.)
b) During discontinuous yielding, the estimated strain rate over the parallel length,
e Lc (see 3.7.2), should
be applied. In this range, it is impossible to control the strain rate using the extensometer clamped on to the test piece because local yielding can occur outside the extensometer gauge length. The required estimated strain rate over the parallel length may be maintained in this range sufficiently accurately using a constant crosshead separation rate, vc (see 3.7.3);
c
c cL
v = L e (1)
where
e Lc is the estimated strain rate over the parallel length;
Lc is the parallel length.
c) In the range following Rp or Rt or end of yielding (see 3.7.2),
e L e or
e Lc can be used. The use of
e L c is
recommended to avoid any control problems which may arise if necking occurs outside the extensometer gauge length.
The strain rates specified in 10.3.2 to 10.3.4 shall be maintained during the determination of the relevant material property (see also Figure 9).
During switching to another strain rate or to another control mode, no discontinuities in the stress-strain curve should be introduced which distort the values of Rm, Ag or Agt (see Figure 10). This effect can be reduced by a suitable gradual switch between the rates.
The shape of the stress-strain curve in the workhardening range can also be influenced by the strain rate. The testing rate used should be documented (see 10.6).
10.3.2 Strain rate for the determination of the upper yield strength, ReH, or proof strength properties, Rp, and Rt
The strain rate,
e L e, shall be kept as constant as possible up to and including the determination of ReH or Rp
or Rt. During the determination of these material properties the strain rate,
e L e, shall be in one of the two
following specified ranges (see also Figure 9).
Range 1:
e L e = 0,000 07 s−1, with a relative tolerance of ±20 %
Range 2:
e L e = 0,000 25 s−1, with a relative tolerance of ±20 % (recommended unless otherwise
specified)
If the testing machine is not able to control the strain rate directly, the estimated strain rate over the parallel
length,
e Lc , i.e. constant crosshead separation rate, shall be used. This rate shall be calculated using
Equation (1).
Provided by IHS Licensee=Hong Kong Polytechnic Univ/9976803100 No reproduction or networking permitted without license from IHS Not for Resale, 08/20/2009 18:56:46 MDT
--`,``,`,``,`,,,,``,,`,,`,,`,,,,-`-`,,`,,`,`,,`--


ISO 6892-1:2009(E)
© ISO 2009 – All rights reserved 13
The resulting strain rate on the test piece will be lower than the specified strain rate because the compliance of the testing machine is not considered. An explanation is given in Annex F.
10.3.3 Strain rate for the determination of the lower yield strength, ReL, and percentage yield point extension, Ae
Following the detection of the upper yield strength (see A.4.2), the estimated strain rate over the parallel length,
e Lc, shall be maintained in one of the following two specified ranges (see Figure 9) until discontinuous
yielding has ended.
Range 2:
e Lc = 0,000 25 s−1, with a relative tolerance of ±20 % (recommended, when ReL is determined)
Range 3:
e Lc = 0,002 s−1, with a relative tolerance of ±20 %
10.3.4 Strain rate for the determination of the tensile strength, Rm, percentage elongation after fracture, A, percentage total extension at the maximum force, Agt, percentage plastic extension at maximum force, Ag, and percentage reduction area, Z
After determination of the required yield/proof strength properties, the estimated strain rate over the parallel length,
e Lc, shall be changed to one of the following specified ranges (see Figure 9).
