Repository: HugoREYMOND/PhD

File: literature/backup_Zotero/Zotero/storage/BSESNC2T/.zotero-ft-cache (part 2 of 4)
Reference number ISO 6892-1:2009(E)
Range 2:
e Lc = 0,000 25 s−1, with a relative tolerance of ±20 %
Range 3:
e Lc = 0,002 s−1, with a relative tolerance of ±20 %
Range 4:
e Lc = 0,006 7 s−1, with a relative tolerance of ±20 % (0,4 min−1, with a relative tolerance of
±20 %) (recommended unless otherwise specified)
If the purpose of the tensile test is only to determine the tensile strength, then an estimated strain rate over the parallel length of the test piece according to range 3 or 4 may be applied throughout the entire test.
10.4 Testing rate based on stress rate (method B)
10.4.1 General
The testing rates shall conform to the following requirements depending on the nature of the material. Unless otherwise specified, any convenient speed of testing may be used up to a stress equivalent to half of the specified yield strength. The testing rates above this point are specified below.
10.4.2 Yield and proof strengths
10.4.2.1 Upper yield strength, ReH
The rate of separation of the crossheads of the machine shall be kept as constant as possible and within the limits corresponding to the stress rates in Table 3.
NOTE For information, typical materials having a modulus of elasticity smaller than 150 000 MPa include magnesium, aluminium alloys, brass, and titanium. Typical materials with a modulus of elasticity greater than 150 000 MPa include wrought iron, steel, tungsten, and nickel-based alloys.
Provided by IHS Licensee=Hong Kong Polytechnic Univ/9976803100 No reproduction or networking permitted without license from IHS Not for Resale, 08/20/2009 18:56:46 MDT
--`,``,`,``,`,,,,``,,`,,`,,`,,,,-`-`,,`,,`,`,,`--


ISO 6892-1:2009(E)
14 © ISO 2009 – All rights reserved
Table 3 — Stress rate
Modulus of elasticity of the material
E
MPa
Stress rate
R
MPa s−1
min. max.
< 150 000 2 20
W 150 000 6 60
10.4.2.2 Lower yield strength, ReL
If only the lower yield strength is being determined, the strain rate during yield of the parallel length of the test piece shall be between 0,000 25 s−1 and 0,002 5 s−1. The strain rate within the parallel length shall be kept as constant as possible. If this rate cannot be regulated directly, it shall be fixed by regulating the stress rate just before yield begins, the controls of the machine not being further adjusted until completion of yield.
In no case shall the stress rate in the elastic range exceed the maximum rates given in Table 3.
10.4.2.3 Upper and lower yield strengths, ReH and ReL
If both upper and lower yield strengths are determined during the same test, the conditions for determining the lower yield strength shall be complied with (see 10.4.2.2).
10.4.2.4 Proof strength (plastic extension) and proof strength (total extension), Rp and Rt
The rate of separation of the crossheads of the machine shall be kept as constant as possible and within the limits corresponding to the stress rates in Table 3 within the elastic range.
Within the plastic range and up to the proof strength (plastic extension or total extension), the strain rate shall not exceed 0,002 5 s−1.
10.4.2.5 Rate of separation
If the testing machine is not capable of measuring or controlling the strain rate, a crosshead separation rate equivalent to the stress rate given in Table 3 shall be used until completion of yield.
10.4.2.6 Tensile strength, Rm, percentage elongation after fracture, A, percentage total extension at
the maximum force, Agt, percentage plastic extension at maximum force, Ag, and percentage reduction
area, Z
After determination of the required yield/proof strength properties, the test rate may be increased to a strain rate (or equivalent crosshead separation rate) no greater than 0,008 s−1.
If only the tensile strength of the material is to be measured, a single strain rate can be used throughout the test which shall not exceed 0,008 s−1.
10.5 Choice of the method and rates
Unless otherwise agreed, the choice of method (A or B) and test rates are at the discretion of the producer or the test laboratory assigned by the producer, provided that these meet the requirements of this part of ISO 6892.
Provided by IHS Licensee=Hong Kong Polytechnic Univ/9976803100 No reproduction or networking permitted without license from IHS Not for Resale, 08/20/2009 18:56:46 MDT
--`,``,`,``,`,,,,``,,`,,`,,`,,,,-`-`,,`,,`,`,,`--


ISO 6892-1:2009(E)
© ISO 2009 – All rights reserved 15
10.6 Documentation of the chosen testing conditions
In order to report the test control mode and testing rates in an abridged form, the following system of abbreviation can be used:
ISO 6892 Annn, or ISO 6892 Bn
where 'A' defines the use of method A (strain rate control), and 'B' the use of method B (stress rate based). The symbols 'nnn' are a series of up to 3 characters that refer to the rates used during each phase of the test, as defined in Figure 9, and 'n' may be added to indicate the stress rate (in MPa s−1) selected during elastic loading.
EXAMPLE 1 ISO 6892-1:2009 A224 defines a test based on strain rate control, using ranges 2, 2 and 4.
EXAMPLE 2 ISO 6892-1:2009 B30 defines a test based on stress rate, performed at a nominal stress rate of 30 MPa s−1.
EXAMPLE 3 ISO 6892-1:2009 B defines a test based on stress rate, performed at a nominal stress rate according to Table 3.
11 Determination of the upper yield strength
ReH may be determined from the force-extension curve or peak load indicator and is defined as the maximum value of stress prior to the first decrease in force. The latter is obtained by dividing this force by the original cross-sectional area of the test piece, So (see Figure 2).
12 Determination of the lower yield strength
ReL is determined from the force-extension curve and is defined as the lowest value of stress during plastic yielding, ignoring any initial transient effects. The latter is obtained by dividing this force by the original crosssectional area of the test piece, So (see Figure 2).
For productivity of testing, ReL may be reported as the lowest stress within the first 0,25 % strain after ReH, not taking into account any initial transient effect. After determining ReL by this procedure, the test rate may be
increased as per 10.3.4. Use of this shorter procedure should be recorded on the test report.
NOTE This clause only applies to materials having yield phenomena and when Ae is not to be determined.
13 Determination of proof strength, plastic extension
13.1 Rp is determined from the force-extension curve by drawing a line parallel to the linear portion of the
curve and at a distance from it equivalent to the prescribed plastic percentage extension, e.g. 0,2 %. The point at which this line intersects the curve gives the force corresponding to the desired proof strength plastic extension. The latter is obtained by dividing this force by the original cross-sectional area of the test piece, So
(see Figure 3).
If the straight portion of the force-extension curve is not clearly defined, thereby preventing drawing the parallel line with sufficient precision, the following procedure is recommended (see Figure 6).
When the presumed proof strength has been exceeded, the force is reduced to a value equal to about 10 % of the force obtained. The force is then increased again until it exceeds the value obtained originally. To determine the desired proof strength, a line is drawn through the hysteresis loop. A line is then drawn parallel to this line, at a distance from the corrected origin of the curve, measured along the abscissa, equal to the prescribed plastic percentage extension. The intersection of this parallel line and the force-extension curve gives the force corresponding to the proof strength. The latter is obtained by dividing this force by the original cross-sectional area of the test piece, So (see Figure 6).
Provided by IHS Licensee=Hong Kong Polytechnic Univ/9976803100 No reproduction or networking permitted without license from IHS Not for Resale, 08/20/2009 18:56:46 MDT
--`,``,`,``,`,,,,``,,`,,`,,`,,,,-`-`,,`,,`,`,,`--


ISO 6892-1:2009(E)
16 © ISO 2009 – All rights reserved
NOTE 1 Several methods can be used to define the corrected origin of the force-extension curve. One of these is to construct a line parallel to that determined by the hysteresis loop so that it is tangential to the force-extension curve. The point where this line crosses the abscissa is the corrected origin of the force-extension curve (see Figure 6).
NOTE 2 The plastic strain at the starting point of force reduction is only slightly higher than the specified plastic extension of Rp. Starting points at much higher strain values reduce the slope of the line through the hysteresis loop.
NOTE 3 If not specified in product standards or agreed by the customer, it is inappropriate to determine proof strength during and after discontinuous yielding.
13.2 The property may be obtained without plotting the force-extension curve by using automatic devices (microprocessor, etc.), see Annex A.
NOTE Another available method is described in GB/T 228[12].
14 Determination of proof strength, total extension
14.1 Rt is determined on the force-extension curve, taking 10.2 into consideration, by drawing a line parallel
to the ordinate axis (force axis) and at a distance from this equivalent to the prescribed total percentage extension. The point at which this line intersects the curve gives the force corresponding to the desired proof strength. The latter is obtained by dividing this force by the original cross-sectional area of the test piece, So
(see Figure 4).
14.2 The property may be obtained without plotting the force-extension curve by using automatic devices (see Annex A).
15 Method of verification of permanent set strength
The test piece is subjected to a force corresponding to the specified stress for 10 s to 12 s. This force is obtained by multiplying the specified stress by the original cross-sectional area of the test piece, So. After
removing the force, it is then confirmed that the permanent set extension or elongation is not more than the percentage specified for the original gauge length, see Figure 5.
NOTE This is a pass/fail test, which is not normally performed as a part of the standard tensile test. The stress applied to the test piece and the permissible permanent set extension or elongation are specified either by the product specification or the requester of the test. Example: Reporting “Rr0,5 = 750 MPa Pass” indicates that a stress of 750 MPa was applied to the test piece and the resulting permanent set was less than or equal to 0,5 %.
16 Determination of the percentage yield point extension
For materials that exhibit discontinuous yielding, Ae is determined from the force-extension curve by
subtracting the extension at ReH from the extension at the start of uniform workhardening. The extension at
the start of uniform workhardening is defined by the intersection of a horizontal line through the last local minimum point, or a regression line through the range of yielding, prior to uniform workhardening and a line corresponding to the highest slope of the curve occurring at the start of uniform workhardening (see Figure 7). It is expressed as a percentage of the extensometer gauge length, Le.
The method used [see Figure 7 a) or b)] should be documented in the test report.
17 Determination of the percentage plastic extension at maximum force
The method consists of determining the extension at maximum force on the force-extension curve obtained with an extensometer and subtracting the elastic strain.
Provided by IHS Licensee=Hong Kong Polytechnic Univ/9976803100 No reproduction or networking permitted without license from IHS Not for Resale, 08/20/2009 18:56:46 MDT
--`,``,`,``,`,,,,``,,`,,`,,`,,,,-`-`,,`,,`,`,,`--


ISO 6892-1:2009(E)
© ISO 2009 – All rights reserved 17
Calculate the percentage plastic extension at maximum force, Ag, from Equation (2):
mm
g
eE
100
LR
A Lm
⎛⎞
∆
= −×
⎜ ⎟⎠
⎝
(2)
where
Le is the extensometer gauge length;
mE is the slope of the elastic part of the stress-percentage extension curve;
Rm is the tensile strength;
∆Lm is the extension at maximum force.
NOTE For materials which exhibit a plateau at maximum force, the percentage plastic extension at maximum force is the extension at the mid-point of the plateau, see Figure 1.
18 Determination of the percentage total extension at maximum force
The method consists of determining the extension at maximum force on the force-extension curve obtained with an extensometer.
Calculate the percentage total extension at maximum force, Agt, from Equation (3):
m
gt
e
100
L
AL
= ∆ × (3)
where
Le is the extensometer gauge length;
∆Lm is the extension at maximum force.
NOTE For materials which exhibit a plateau at maximum force, the percentage total extension at maximum force is the extension at the mid-point of the plateau, see Figure 1.
19 Determination of the percentage total extension at fracture
The method consists of determining the extension at fracture on the force-extension curve obtained with an extensometer.
Calculate the percentage total elongation at fracture, At, from Equation (4):
f
t e
100
L
AL
= ∆ × (4)
where
Le is the extensometer gauge length;
∆Lf is the extension at fracture.
Provided by IHS Licensee=Hong Kong Polytechnic Univ/9976803100 No reproduction or networking permitted without license from IHS Not for Resale, 08/20/2009 18:56:46 MDT
--`,``,`,``,`,,,,``,,`,,`,,`,,,,-`-`,,`,,`,`,,`--


ISO 6892-1:2009(E)
18 © ISO 2009 – All rights reserved
20 Determination of percentage elongation after fracture
20.1 Percentage elongation after fracture shall be determined in accordance with the definition given in 3.4.2.
For this purpose, the two broken pieces of the test piece shall be carefully fitted back together so that their axes lie in a straight line.
Special precautions shall be taken to ensure proper contact between the broken parts of the test piece when measuring the final gauge length. This is particularly important for test pieces of small cross-section and test pieces having low elongation values.
Calculate the percentage elongation after fracture, A, from Equation (5):
uo
o
100
LL
AL
−
= × (5)
where
Lo is the original gauge length;
Lu is the final gauge length after fracture.
Elongation after fracture, Lu − Lo, shall be determined to the nearest 0,25 mm or better using a measuring
device with sufficient resolution.
If the specified minimum percentage elongation is less than 5 %, it is recommended that special precautions be taken (see Annex G). The result of this determination is valid only if the distance between the fracture and the nearest gauge mark is not less than Lo/3. However, the measurement is valid, irrespective of the position
of the fracture, if the percentage elongation after fracture is equal to or greater than the specified value.
20.2 When extension at fracture is measured using an extensometer, it is not necessary to mark the gauge lengths. The elongation is measured as the total extension at fracture, and it is therefore necessary to deduct the elastic extension in order to obtain percentage elongation after fracture. To obtain comparable values with the manual method, additional adjustments can be applied (e.g. high enough dynamic and frequency bandwidth of the extensometer, see A.3.2).
The result of this determination is valid only if fracture and localized extension (necking) occurs within the extensometer gauge length, Le. The measurement is valid regardless of the position of the fracture
cross-section if the percentage elongation after fracture is equal to or greater than the specified value.
If the product standard specifies the determination of percentage elongation after fracture for a given gauge length, the extensometer gauge length should be equal to this length.
20.3 If elongation is measured over a given fixed length, it can be converted to proportional gauge length, using conversion formulae or tables as agreed before the commencement of testing (e.g. as in ISO 2566-1 and ISO 2566-2).
NOTE Comparisons of percentage elongation are possible only when the gauge length or extensometer gauge length, the shape and area of the cross-section are the same or when the coefficient of proportionality, k, is the same.
21 Determination of percentage reduction of area
Percentage reduction of area shall be determined in accordance with the definition given in 3.8.
If necessary, the two broken pieces of the test piece shall be carefully fitted back together so that their axes lie in a straight line.
Provided by IHS Licensee=Hong Kong Polytechnic Univ/9976803100 No reproduction or networking permitted without license from IHS Not for Resale, 08/20/2009 18:56:46 MDT
--`,``,`,``,`,,,,``,,`,,`,,`,,,,-`-`,,`,,`,`,,`--


ISO 6892-1:2009(E)
© ISO 2009 – All rights reserved 19
Calculate the percentage reduction of area, Z, from Equation (6):
ou
o
100
SS
ZS
−
= × (6)
where
So is the original cross-sectional area of the parallel length;
Su is the minimum cross-sectional area after fracture.
Measure Su to an accuracy of ± 2 % (see Figure 13).
NOTE Measuring Su with an accuracy of ± 2 % on small diameter round test pieces, or test pieces with other crosssectional geometries, may not be possible.
22 Test report
The test report shall contain at least the following information unless otherwise agreed by the parties concerned:
a) reference to this part of ISO 6892 extended with the test condition information specified in 10.6, e.g. ISO 6892-1:2009 A224;
b) identification of the test piece;
c) specified material, if known;
d) type of test piece;
e) location and direction of sampling of test pieces, if known;
f) testing control mode(s) and testing rate(s) or testing rate range(s) (see 10.6) if different from the recommended methods and values given in 10.3 and 10.4;
g) test results.
Results should be rounded to the following precisions or better, if not otherwise specified in product standards:
⎯ strength values, in megapascals, to the nearest whole number;
⎯ percentage yield point extension values, Ae, to the nearest 0,1 %;
⎯ all other percentage extension and elongation values to the nearest 0,5 %;
⎯ percentage reduction of area, Z, to the nearest 1 %.
23 Measurement uncertainty
23.1 General
Measurement uncertainty analysis is useful for identifying major sources of inconsistencies of measured results.
Product standards and material property databases based on this part of ISO 6892 and earlier editions of ISO 6892 have an inherent contribution from measurement uncertainty. It is therefore inappropriate to apply further adjustments for measurement uncertainty and thereby risk failing product which is compliant. For this
Provided by IHS Licensee=Hong Kong Polytechnic Univ/9976803100 No reproduction or networking permitted without license from IHS Not for Resale, 08/20/2009 18:56:46 MDT
--`,``,`,``,`,,,,``,,`,,`,,`,,,,-`-`,,`,,`,`,,`--


ISO 6892-1:2009(E)
20 © ISO 2009 – All rights reserved
reason, the estimates of uncertainty derived by following this procedure are for information only, unless specifically instructed otherwise by the customer.
23.2 Test conditions
The test conditions and limits defined in this part of ISO 6892 shall not be adjusted to take account of uncertainties of measurement, unless specifically instructed otherwise by the customer.
23.3 Test results
The estimated measurement uncertainties shall not be combined with measured results to assess compliance to product specifications, unless specifically instructed otherwise by the customer.
For consideration of uncertainty, see Annexes J and K, which provide guidance for the determination of uncertainty related to metrological parameters and values obtained from the interlaboratory tests on a group of steels and aluminium alloys.
Key
A percentage elongation after fracture [determined from the extensometer signal or directly from the test piece (see 20.1)]
Ag percentage plastic extension at maximum force
Agt percentage total extension at maximum force
At percentage total extension at maximum fracture
e percentage extension
mE slope of the elastic part of the stress-percentage extension curve
R stress
Rm tensile strength
∆e plateau extent (for determination of Ag, see Clause 17, for determination of Agt, see Clause 18)
Figure 1 — Definitions of extension
Provided by IHS Licensee=Hong Kong Polytechnic Univ/9976803100 No reproduction or networking permitted without license from IHS Not for Resale, 08/20/2009 18:56:46 MDT
--`,``,`,``,`,,,,``,,`,,`,,`,,,,-`-`,,`,,`,`,,`--


ISO 6892-1:2009(E)
© ISO 2009 – All rights reserved 21
a) b)
c) d)
Key
e percentage extension
R stress
ReH upper yield strength
ReL lower yield strength
a Initial transient effect.
Figure 2 — Examples of upper and lower yield strengths for different types of curve
Provided by IHS Licensee=Hong Kong Polytechnic Univ/9976803100 No reproduction or networking permitted without license from IHS Not for Resale, 08/20/2009 18:56:46 MDT
--`,``,`,``,`,,,,``,,`,,`,,`,,,,-`-`,,`,,`,`,,`--


ISO 6892-1:2009(E)
22 © ISO 2009 – All rights reserved
Key
e percentage extension
ep specified percentage plastic extension
R stress
Rp proof strength, plastic extension
Figure 3 — Proof strength, plastic extension, Rp (see 13.1)
Key
e percentage extension
et percentage total extension
R stress
Rt proof strength, total extension
Figure 4 — Proof strength, total extension, Rt
Provided by IHS Licensee=Hong Kong Polytechnic Univ/9976803100 No reproduction or networking permitted without license from IHS Not for Resale, 08/20/2009 18:56:46 MDT
--`,``,`,``,`,,,,``,,`,,`,,`,,,,-`-`,,`,,`,`,,`--


ISO 6892-1:2009(E)
© ISO 2009 – All rights reserved 23
Key
e percentage elongation or percentage extension
er percentage permanent set extension or elongation
R stress
Rr specified permanent set strength
Figure 5 — Permanent set strength, Rr
Key
e percentage extension
ep specified percentage plastic extension
R stress
Rp proof strength, plastic extension
Figure 6 — Proof strength, plastic extension, Rp, alternative procedure (see 13.1)
Provided by IHS Licensee=Hong Kong Polytechnic Univ/9976803100 No reproduction or networking permitted without license from IHS Not for Resale, 08/20/2009 18:56:46 MDT
--`,``,`,``,`,,,,``,,`,,`,,`,,,,-`-`,,`,,`,`,,`--


ISO 6892-1:2009(E)
24 © ISO 2009 – All rights reserved
a) Horizontal line method b) Regression method
Key
Ae percentage yield point extension
e percentage extension
R stress
ReH upper yield strength
a Horizontal line through the last local minimum point, prior to uniform workhardening.
b Regression line through the range of yielding, prior to uniform workhardening.
c Line corresponding to the highest slope of the curve occurring at the start of uniform workhardening.
Figure 7 — Different evaluation methods for percentage yield point extension, Ae
Provided by IHS Licensee=Hong Kong Polytechnic Univ/9976803100 No reproduction or networking permitted without license from IHS Not for Resale, 08/20/2009 18:56:46 MDT
--`,``,`,``,`,,,,``,,`,,`,,`,,,,-`-`,,`,,`,`,,`--


ISO 6892-1:2009(E)
© ISO 2009 – All rights reserved 25
a) ReH < Rm b) ReH > Rm
c) Special case of stress-percentage extension behaviour a
Key
e percentage extension
R stress
ReH upper yield strength
Rm tensile strength
a For materials which display this behaviour, no tensile strength is defined according to this part of ISO 6892. If necessary, separate agreements can be made between the parties concerned.
Figure 8 — Different types of stress-extension curve for determination of tensile strength, Rm
Provided by IHS Licensee=Hong Kong Polytechnic Univ/9976803100 No reproduction or networking permitted without license from IHS Not for Resale, 08/20/2009 18:56:46 MDT
--`,``,`,``,`,,,,``,,`,,`,,`,,,,-`-`,,`,,`,`,,`--


ISO 6892-1:2009(E)
26 © ISO 2009 – All rights reserved
a) Method A b) Method B
Key
e strain rate
R stress rate
t time progress of the tensile test
tc crosshead control time
tec extensometer control time or crosshead control time
tel time range (elastic behaviour) for determination of the parameters listed (see Table 1 for designations)
tf time range (usually up to fracture) for determination of the parameters listed (see Table 1 for designations)
tpl time range (plastic behaviour) for determination of the parameters listed (see Table 1 for designations)
1 range 1: e = 0,000 07 s−1, with a relative tolerance of ±20 %
2 range 2: e = 0,000 25 s−1, with a relative tolerance of ±20 %
3 range 3: e = 0,002 s−1, with a relative tolerance of ±20 %
4 range 4: e = 0,006 7 s−1, with a relative tolerance of ±20 % (0,4 min−1, with a relative tolerance of ±20 %)
a Recommended.
b Expanded range to lower rates, if testing machine is not capable of measuring or controlling the strain rate (see 10.4.2.5).
NOTE Strain rate in the elastic range for method B is calculated from stress rate using a Young modulus of 210 000 MPa (steel).
Figure 9 — Illustration of strain rates to be used during the tensile test, if ReH, ReL, Rp, Rt, Rm, Ag, Agt, A, At and Z are determined
Provided by IHS Licensee=Hong Kong Polytechnic Univ/9976803100 No reproduction or networking permitted without license from IHS Not for Resale, 08/20/2009 18:56:46 MDT
--`,``,`,``,`,,,,``,,`,,`,,`,,,,-`-`,,`,,`,`,,`--


ISO 6892-1:2009(E)
© ISO 2009 – All rights reserved 27
Key
e percentage extension
R stress
a False values, resulting from an abrupt strain rate increase.
b Stress-strain behaviour, if strain rate is abruptly increased.
NOTE For parameter definitions, see Table 1.
Figure 10 — Illustration of an inadmissible discontinuity in the stress-strain curve
Provided by IHS Licensee=Hong Kong Polytechnic Univ/9976803100 No reproduction or networking permitted without license from IHS Not for Resale, 08/20/2009 18:56:46 MDT
--`,``,`,``,`,,,,``,,`,,`,,`,,,,-`-`,,`,,`,`,,`--


ISO 6892-1:2009(E)
28 © ISO 2009 – All rights reserved
a) Before testing
b) After testing
Key
ao original thickness of a flat test piece or wall thickness of a tube
bo original width of the parallel length of a flat test piece
Lc parallel length
Lo original gauge length
Lt total length of test piece
Lu final gauge length after fracture
So original cross-sectional area of the parallel length
1 gripped ends
NOTE The shape of the test-piece heads is only given as a guide.
Figure 11 — Machined test pieces of rectangular cross-section (see Annexes B and D)
Provided by IHS Licensee=Hong Kong Polytechnic Univ/9976803100 No reproduction or networking permitted without license from IHS Not for Resale, 08/20/2009 18:56:46 MDT
--`,``,`,``,`,,,,``,,`,,`,,`,,,,-`-`,,`,,`,`,,`--


ISO 6892-1:2009(E)
© ISO 2009 – All rights reserved 29
Key
Lo original gauge length
So original cross-sectional area
Figure 12 — Test pieces comprising an unmachined portion of the product (see Annex C)
Provided by IHS Licensee=Hong Kong Polytechnic Univ/9976803100 No reproduction or networking permitted without license from IHS Not for Resale, 08/20/2009 18:56:46 MDT
--`,``,`,``,`,,,,``,,`,,`,,`,,,,-`-`,,`,,`,`,,`--


ISO 6892-1:2009(E)
30 © ISO 2009 – All rights reserved
a) Before testing
b) After testing
Key
do original diameter of the parallel length of a circular test piece
Lc parallel length
Lo original gauge length
Lt total length of test piece
Lu final gauge length after fracture
So original cross-sectional area of the parallel length
Su minimum cross-sectional area after fracture
NOTE The shape of the test-piece heads is only given as a guide.
Figure 13 — Machined test pieces of round cross-section (see Annex D)
Provided by IHS Licensee=Hong Kong Polytechnic Univ/9976803100 No reproduction or networking permitted without license from IHS Not for Resale, 08/20/2009 18:56:46 MDT
--`,``,`,``,`,,,,``,,`,,`,,`,,,,-`-`,,`,,`,`,,`--


ISO 6892-1:2009(E)
© ISO 2009 – All rights reserved 31
a) Before testing
b) After testing
Key
ao original wall thickness of a tube
Do original external diameter of a tube
Lo original gauge length
Lt total length of test piece
Lu final gauge length after fracture
So original cross-sectional area of the parallel length
Su minimum cross-sectional area after fracture
1 gripped ends
Figure 14 — Test pieces comprising a length of tube (see Annex E)
Provided by IHS Licensee=Hong Kong Polytechnic Univ/9976803100 No reproduction or networking permitted without license from IHS Not for Resale, 08/20/2009 18:56:46 MDT
--`,``,`,``,`,,,,``,,`,,`,,`,,,,-`-`,,`,,`,`,,`--


ISO 6892-1:2009(E)
32 © ISO 2009 – All rights reserved
a) Before testing
b) After testing
Key
ao original wall thickness of a tube
bo original average width of the longitudinal strip taken from a tube
Lc parallel length
Lo original gauge length
Lt total length of test piece
Lu final gauge length after fracture
So original cross-sectional area of the parallel length
Su minimum cross-sectional area after fracture
1 gripped ends
NOTE The shape of the test-piece heads is only given as a guide.
Figure 15 — Test piece cut from a tube (see Annex E)
Provided by IHS Licensee=Hong Kong Polytechnic Univ/9976803100 No reproduction or networking permitted without license from IHS Not for Resale, 08/20/2009 18:56:46 MDT
--`,``,`,``,`,,,,``,,`,,`,,`,,,,-`-`,,`,,`,`,,`--


ISO 6892-1:2009(E)
© ISO 2009 – All rights reserved 33
Annex A
(informative)
Recommendations concerning the use of computer-controlled tensile testing machines
A.1 General
This annex contains additional recommendations for the determination of mechanical properties by using a computer-controlled tensile testing machine. In particular it provides the recommendations that should be taken into account in the software and testing conditions.
These recommendations are related to the design, the software of the machine and its validation, and to the operating conditions of the tensile test.
A.2 Terms and definitions
For the purposes of this annex, the following definition applies.
A.2.1 computer-controlled tensile testing machine
machine for which the control and monitoring of the test, the measurements, and the data processing are undertaken by computer
A.3 Tensile testing machine
A.3.1 Design
The machine should be designed in order to provide outputs giving analogue signals untreated by the software. If such outputs are not provided, the machine manufacturer should give raw digital data with information on how these raw digital data have been obtained and treated by the software. They should be given in basic Sl units relating to the force, the extension, the crosshead separation, the time and the test piece dimensions. An example of the format of suitable data files is given in Figure A.1.
Provided by IHS Licensee=Hong Kong Polytechnic Univ/9976803100 No reproduction or networking permitted without license from IHS Not for Resale, 08/20/2009 18:56:46 MDT
--`,``,`,``,`,,,,``,,`,,`,,`,,,,-`-`,,`,,`,`,,`--


ISO 6892-1:2009(E)
34 © ISO 2009 – All rights reserved
Key
A header
B test parameters and sample dimensions
C data
Figure A.1 — Example of the format of suitable data files
A.3.2 Data sampling frequency
The frequency bandwidth of each of the measurement channels and the data sampling frequency should be sufficiently high to record the material characteristics to be measured. For example to capture ReH, Equation (A.1) may be used to determine the minimum sampling frequency, fmin, in reciprocal seconds:
min eH
100
eE
f Rq
= × (A.1)
Provided by IHS Licensee=Hong Kong Polytechnic Univ/9976803100 No reproduction or networking permitted without license from IHS Not for Resale, 08/20/2009 18:56:46 MDT
--`,``,`,``,`,,,,``,,`,,`,,`,,,,-`-`,,`,,`,`,,`--


ISO 6892-1:2009(E)
© ISO 2009 – All rights reserved 35
where
e is the strain rate, in reciprocal seconds;
E is the modulus of elasticity, in megapascals;
ReH is the upper yield strength, in megapascals;
q is the relative force measurement accuracy error, expressed as a percentage, of the testing machine (according to ISO 7500-1).
The choice of ReH in Equation (A.1) is due to the fact that it corresponds to a transient characteristic during the
test. If the material tested has no yield phenomena, the proof strength Rp0,2 should be used and the required
minimum sampling frequency can be halved.
If method B (stress rate based) is used, the minimum sampling frequency should be calculated using Equation (A.2):
min eH
100
R
f Rq
= × (A.2)
where R is the stress rate, in megapascals per second.
A.4 Determination of the mechanical properties
A.4.1 General
The following requirements should be taken into account by the software of the machine.
A.4.2 Upper yield strength
ReH (3.10.2.1) should be considered as the stress corresponding to the highest value of the force prior to a
reduction of at least 0,5 % of the force, and followed by a region in which the force should not exceed the previous maximum over a strain range not less than 0,05 %.
A.4.3 Proof strength at plastic extension and proof strength at total extension
Rp (3.10.3) and Rt (3.10.4) can be determined by interpolation between adjacent points on the curve.
A.4.4 Percentage total extension at maximum force
Agt (see 3.6.4 and Figure 1) should be considered as the total extension corresponding to the maximum of the
stress-strain curve after yield point phenomena.
For some materials it is necessary to smooth the stress-strain curve in which case a polynomial regression is recommended. The smoothing range may have an influence on the result. The smoothed curve should be a reasonable representation of the relevant part of the original stress-strain curve.
A.4.5 Percentage plastic extension at maximum force
Ag (see 3.6.5 and Figure 1) should be considered as the plastic extension corresponding to the maximum of
the stress-strain curve after yield point phenomena.
For some materials it is necessary to smooth the stress-strain curve in which case a polynomial regression is recommended. The smoothing range may have an influence on the result. The smoothed curve should be a reasonable representation of the relevant part of the original stress-strain curve.
Provided by IHS Licensee=Hong Kong Polytechnic Univ/9976803100 No reproduction or networking permitted without license from IHS Not for Resale, 08/20/2009 18:56:46 MDT
--`,``,`,``,`,,,,``,,`,,`,,`,,,,-`-`,,`,,`,`,,`--


ISO 6892-1:2009(E)
36 © ISO 2009 – All rights reserved
A.4.6 Percentage elongation at fracture
A.4.6.1 Determine At with reference to the definition of fracture in Figure A.2.
The fracture is considered to be effective when the force between two consecutive points decreases:
a) by more than five times the difference between the value of the previous two points, followed by a decrease to lower than 2 % of the maximum tensile force;
b) lower than 2 % of the maximum tensile force (soft materials).
Another useful method for detecting the fracture of the test piece is to monitor the voltage or electric current through the test piece, when the values measured just before the current is interrupted are taken as those at fracture.
Key
F force
Fm maximum force
Fn+1 force at measuring point n + 1
∆Fn,n−1 force difference between measuring point n and n − 1
∆Fn+1,n force difference between measuring point n + 1 and n
t time
1 fracture
c data point
Criteria for fracture
| ∆Fn+1,n | > 5 | ∆Fn,n−1| and/or Fn+1 < 0,02 Fm
Figure A.2 — Schematic representation for definition of fracture of the test piece
Provided by IHS Licensee=Hong Kong Polytechnic Univ/9976803100 No reproduction or networking permitted without license from IHS Not for Resale, 08/20/2009 18:56:46 MDT
--`,``,`,``,`,,,,``,,`,,`,,`,,,,-`-`,,`,,`,`,,`--


ISO 6892-1:2009(E)
© ISO 2009 – All rights reserved 37
A.4.6.2 If the extensometer is kept on and the extension is measured until the fracture, evaluate the value at point 1 in Figure A.2.
A.4.6.3 If the extensometer is removed or if the extension measurement is interrupted before fracture but after maximum force, Fm, then it is permitted to use crosshead displacement to determine the additional
elongation between removal of the extensometer and fracture. The method used should be verifiable.
A.4.7 Measurement of the slope of the curve in the elastic range
In order to be valid for test pieces of unknown characteristics, the method used should not rely upon any predefined stress limit, unless this is defined in the product standard or by agreement between parties to the test.
The most convenient methods based on the calculation of the characteristics of a sliding segment are the most convenient. The parameters are:
a) the length of the sliding segment (number of points used);
b) the equation chosen as reference to define the slope of the curve.
NOTE If the straight portion of the force extension curve is not clearly defined, refer to 13.1.
The slope of the curve in the elastic range corresponds to the mean slope in a range where the following conditions are fulfilled:
c) the slope of the sliding segment is constant;
d) the selected range is representative.
In any case, it should be recommended that pertinent limits for the range can be selected by the user in order to eliminate unrepresentative values of the slope of the curve in the elastic range.
References to these and other acceptable methods are given in References [5], [17], [18], [19].
A recommended method to determine the slope of the elastic line for evaluation of Rp0,2 (Reference [20]):
⎯ linear regression of the linear range;
⎯ lower limit: ∼10 % of Rp0,2;
⎯ upper limit: ∼50 % of Rp0,2;
⎯ to get more exact data for Rp0,2, the elastic line must be checked and if necessary recalculated with other
limits.
A.5 Validation of the software for determination of the tensile properties
The efficiency of the methods used by the testing system to determine the various material characteristics may be checked by comparison with results determined in the traditional manner by examination/calculation from plots of analogue or digital data. Data which are derived directly from the machine transducers or amplifiers should be collected and processed using equipment with frequency bandwidth, sampling frequency and uncertainty, of at least equal to those used to provide the machine computer-calculated results.
Confidence may be placed in the accuracy of the machine computer processing if differences in arithmetic means between computer-determined values and those determined manually on the same test piece are small. For the purposes of assessing the acceptability of such differences, five similar test pieces should be tested and the average difference for each relevant property should lie within the limits shown in Table A.1.
Provided by IHS Licensee=Hong Kong Polytechnic Univ/9976803100 No reproduction or networking permitted without license from IHS Not for Resale, 08/20/2009 18:56:46 MDT
--`,``,`,``,`,,,,``,,`,,`,,`,,,,-`-`,,`,,`,`,,`--


ISO 6892-1:2009(E)
38 © ISO 2009 – All rights reserved
NOTE 1 This procedure confirms only that the machine finds the material characteristics for the particular test piece shape, material tested and conditions used. It gives no confidence that the properties of the material tested are either correct or fit for purpose.
If other methods are used, e.g. injection of a pre-determined set of data from a known material with a recognized level of quality assurance, these should meet the requirements mentioned above and those in Table A.1.
NOTE 2 As part of the EU-funded TENSTAND project (GBRD-CT-2000-00412), ASCII data files were produced with agreed values of tensile properties that may be used for validation of software. [Available (2009-07-23) at http://www.npl.co.uk/tenstand] Further details are given in References [21] and [22].
Table A.1 — Maximum permitted differences between computer-derived and manually derived results
Da sb
Parameter
Relative c Absolute c Relative c Absolute c
Rp0,2 u 0,5 % 2 MPa u 0,35 % 2 MPa
Rp1 u 0,5 % 2 MPa u 0,35 % 2 MPa
ReH u 1 % 4 MPa u 0,35 % 2 MPa
ReL u 0,5 % 2 MPa u 0,35 % 2 MPa
Rm u 0,5 % 2 MPa u 0,35 % 2 MPa
A — u2% — u2%
a
1
1n
i i
DD
n=
=∑ .
b2
1
1( )
1
n
i i
s DD
n=
=−
−∑
