Repository: HugoREYMOND/PhD

File: literature/backup_Zotero/Zotero/storage/BSESNC2T/.zotero-ft-cache (part 3 of 4)
Reference number ISO 6892-1:2009(E)
where Di is the difference between the result of manual evaluation, Hi, and the result of computer evaluation, Ri, for a test piece (Di = Hi − Ri);
n is the number of identical test pieces from one sample (W 5).
c The highest of the relative and absolute values should be taken into account.
Provided by IHS Licensee=Hong Kong Polytechnic Univ/9976803100 No reproduction or networking permitted without license from IHS Not for Resale, 08/20/2009 18:56:46 MDT
--`,``,`,``,`,,,,``,,`,,`,,`,,,,-`-`,,`,,`,`,,`--


ISO 6892-1:2009(E)
© ISO 2009 – All rights reserved 39
Annex B (normative)
Types of test pieces to be used for thin products: sheets, strips and flats between 0,1 mm and 3 mm thick
NOTE For products of less than 0,5 mm thickness, special precautions may be necessary.
B.1 Shape of the test piece
Generally, the test piece has gripped ends which are wider than the parallel length. The parallel length, Lc,
shall be connected to the ends by means of transition curves with a radius of at least 20 mm. The width of
these ends should be W 1,2bo, where bo is the original width.
By agreement, the test piece may also consist of a strip with parallel sides (parallel sided test piece). For products of width equal to or less than 20 mm, the width of the test piece may be the same as that of the product.
B.2 Dimensions of the test piece
Three different non-proportional test piece geometries are widely used (see Table B.1).
The parallel length shall not be less than Lo + bo/2.
In case of dispute, the length Lo + 2bo should be used, unless there is insufficient material.
For parallel side test pieces less than 20 mm wide, and unless otherwise specified in the product standard, the original gauge length, Lo, shall be equal to 50 mm. For this type of test piece, the free length between the
grips shall be equal to Lo + 3bo.
When measuring the dimensions of each test piece, the tolerances on shape given in Table B.2 shall apply.
For test pieces where the width is the same as that of the product, the original cross-sectional area, So, shall
be calculated on the basis of the measured dimensions of the test piece.
The nominal width of the test piece may be used, provided that the machining tolerances and tolerances on shape given in Table B.2 have been complied with, to avoid measuring the width of the test piece at the time of the test.
Provided by IHS Licensee=Hong Kong Polytechnic Univ/9976803100 No reproduction or networking permitted without license from IHS Not for Resale, 08/20/2009 18:56:46 MDT
--`,``,`,``,`,,,,``,,`,,`,,`,,,,-`-`,,`,,`,`,,`--


ISO 6892-1:2009(E)
40 © ISO 2009 – All rights reserved
Table B.1 — Dimensions of test pieces
Dimensions in millimetres
Parallel length
Lc
Test piece type
Width
bo
Original gauge length
Lo Minimum Recommended
Free length between the grips for parallel sided test piece
1 12,5 ± 1 50 57 75 87,5
2 20 ± 1 80 90 120 140
3 25 ± 1 50 a 60a — Not defined
a The ratio Lo/bo and Lc/bo of a type 3 test piece in comparison to one of types 1 and 2 is very low. As a result the properties, especially the elongation after fracture (absolute value and scatter range), measured with this test piece will be different from the other test piece types.
Table B.2 — Tolerances on the width of the test piece
Dimensions and tolerances in millimetres
Nominal width of the test piece Machining tolerance a Tolerance on shape b
12,5 ± 0,05 0,06
20 ± 0,10 0,12
25 ± 0,10 0,12
a These tolerances are applicable if the nominal value of the original cross-sectional area, So, is to be included in the calculation without having to measure it.
b Maximum deviation between the measurements of the width along the entire parallel length, Lc, of the test piece.
B.3 Preparation of test pieces
The test pieces shall be prepared so as not to affect the properties of the sample. Any areas which have been hardened by shearing or pressing shall be removed by machining.
These test pieces are predominantly prepared from sheet or strip. If possible, the as-rolled surfaces should not be removed.
NOTE The preparation of these test pieces by punching can result in significant changes to the material properties, especially the yield/proof strength (due to workhardening). Materials which exhibit high workhardening should, generally, be prepared by milling, grinding etc.
For very thin materials, it is recommended that strips of identical widths should be cut and assembled into a bundle with intermediate layers of a paper which is resistant to the cutting oil. Each small bundle of strips should then be assembled with a thicker strip on each side, before machining to the final dimensions of the test piece.
The tolerance given in Table B.2, e.g. ± 0,05 mm for a nominal width of 12,5 mm, means that no test piece shall have a width outside the two values given below, if the nominal value of the original cross-sectional area, So, is to be included in the calculation without having to measure it:
12,5 mm + 0,05 mm = 12,55 mm
12,5 mm − 0,05 mm = 12,45 mm
Provided by IHS Licensee=Hong Kong Polytechnic Univ/9976803100 No reproduction or networking permitted without license from IHS Not for Resale, 08/20/2009 18:56:46 MDT
--`,``,`,``,`,,,,``,,`,,`,,`,,,,-`-`,,`,,`,`,,`--


ISO 6892-1:2009(E)
© ISO 2009 – All rights reserved 41
B.4 Determination of the original cross-sectional area
So shall be calculated from measurements of the dimensions of the test piece.
The error in determining the original cross-sectional area shall not exceed ± 2 %. As the greatest part of this error normally results from the measurement of the thickness of the test piece, the error in measurement of the width shall not exceed ± 0,2 %.
In order to achieve test results with a reduced measurement uncertainty it is recommended that the original cross-sectional area be determined with an accuracy of ± 1 % or better. For thin materials special measurement techniques may be required.
Provided by IHS Licensee=Hong Kong Polytechnic Univ/9976803100 No reproduction or networking permitted without license from IHS Not for Resale, 08/20/2009 18:56:46 MDT
--`,``,`,``,`,,,,``,,`,,`,,`,,,,-`-`,,`,,`,`,,`--


ISO 6892-1:2009(E)
42 © ISO 2009 – All rights reserved
Annex C (normative)
Types of test pieces to be used for wire, bars and sections with a diameter or thickness of less than 4 mm
C.1 Shape of the test piece
The test piece generally consists of an unmachined portion of the product (see Figure 12).
C.2 Dimensions of the test piece
The original gauge length, Lo, shall be taken as 200 mm ± 2 mm, or 100 mm ± 1 mm. The distance between
the grips of the machine shall be equal to at least Lo + 3bo but a minimum of Lo + 20 mm.
If the percentage elongation after fracture is not to be determined, a distance between the grips of at least 50 mm may be used.
C.3 Preparation of test pieces
If the product is delivered coiled, care shall be taken in straightening it.
C.4 Determination of the original cross-sectional area
Determine So to an accuracy of ± 1 % or better.
For products of circular cross-section, the original cross-sectional area may be calculated from the arithmetic mean of two measurements carried out in two perpendicular directions.
The original cross-sectional area, So, in square millimetres, may be determined from the mass of a known
length and its density using Equation (C.1):
o t
1 000
Sm
ρL
= (C.1)
where
m is the mass, in grams, of the test piece;
Lt is the total length, in millimetres, of the test piece;
ρ is the density, in grams per cubic centimetre, of the test piece material.
Provided by IHS Licensee=Hong Kong Polytechnic Univ/9976803100 No reproduction or networking permitted without license from IHS Not for Resale, 08/20/2009 18:56:46 MDT
--`,``,`,``,`,,,,``,,`,,`,,`,,,,-`-`,,`,,`,`,,`--


ISO 6892-1:2009(E)
© ISO 2009 – All rights reserved 43
Annex D (normative)
Types of test pieces to be used for sheets and flats of thickness equal to or greater than 3 mm, and wire, bars and sections of diameter or thickness equal to or greater than 4 mm
D.1 Shape of the test piece
Usually, the test piece is machined and the parallel length shall be connected by means of transition radii to the gripped ends which may be of any suitable shape for the grips of the testing machine (see Figure 13). The minimum transition radius between the gripped ends and the parallel length shall be:
a) 0,75do, where do is the diameter of the parallel length, for the cylindrical test pieces;
b) 12 mm for other test pieces.
Sections, bars, etc., may be tested unmachined, if required.
The cross-section of the test piece may be circular, square, rectangular or, in special cases, of another shape.
For test pieces with a rectangular cross-section, it is recommended that the width to thickness ratio should not exceed 8:1.
In general, the diameter of the parallel length of machined cylindrical test pieces shall be not less than 3 mm.
D.2 Dimensions of the test piece
D.2.1 Parallel length of machined test piece
The parallel length, Lc, shall be at least equal to:
a) Lo + (do/2) for cylindrical test pieces;
b) Lo + o
1,5 S for other test pieces.
In cases of dispute, the length Lo + 2do or Lo + o
2 S shall be used depending on the type of test piece, unless there is insufficient material.
D.2.2 Length of unmachined test piece
The free length between the grips of the machine shall be adequate for the gauge marks to be at least a distance of So from the grips.
Provided by IHS Licensee=Hong Kong Polytechnic Univ/9976803100 No reproduction or networking permitted without license from IHS Not for Resale, 08/20/2009 18:56:46 MDT
--`,``,`,``,`,,,,``,,`,,`,,`,,,,-`-`,,`,,`,`,,`--


ISO 6892-1:2009(E)
44 © ISO 2009 – All rights reserved
D.2.3 Original gauge length
D.2.3.1 Proportional test pieces
As a general rule, proportional test pieces are used where Lo is related to the original cross-sectional area, So,
by Equation (D.1):
oo
L = k S (D.1)
where k is equal to 5,65.
Alternatively 11,3 may be used as the k value.
Test pieces of circular cross-section should preferably have one set of dimensions given in Table D.1.
Table D.1 — Circular cross-section test pieces
Coefficient of proportionality Diameter Original gauge length Minimum parallel length
k d oo
L = k S Lc
mm mm mm
20 100 110
14 70 77
10 50 55
5,65
5 25 28
D.2.3.2 Non-proportional test pieces
Non-proportional test pieces may be used if specified by the product standard.
The parallel length, Lc, should not be less than Lo + bo/2. In case of dispute, the parallel length Lc = Lo + 2bo
shall be used unless there is insufficient material.
Table D.2 gives details of some typical test piece dimensions.
Table D.2 — Typical flat test piece dimensions
Dimensions in millimetres
Width
bo
Original gauge length
Lo
Minimum parallel length
Lc
Approximately total length
Lt
40 200 220 450
25 200 215 450
20 80 90 300
D.3 Preparation of test pieces
D.3.1 General
The tolerances on the transverse dimensions of machined test pieces are given in Table D.3.
An example of the application of these tolerances is given in D.3.2 and D.3.3.
Provided by IHS Licensee=Hong Kong Polytechnic Univ/9976803100 No reproduction or networking permitted without license from IHS Not for Resale, 08/20/2009 18:56:46 MDT
--`,``,`,``,`,,,,``,,`,,`,,`,,,,-`-`,,`,,`,`,,`--


ISO 6892-1:2009(E)
© ISO 2009 – All rights reserved 45
D.3.2 Machining tolerances
The value given in Table D.3, e.g. ± 0,03 mm for a nominal diameter of 10 mm, means that no test piece shall have a diameter outside the two values given below, if the nominal value of the original cross-sectional area, So, is to be included in the calculation without having to measure it:
10 mm + 0,03 mm = 10,03 mm
10 mm − 0,03 mm = 9,97 mm
D.3.3 Tolerances on shape
The value given in Table D.3 means that, for a test piece with a nominal diameter of 10 mm which satisfies the machining conditions given above, the deviation between the smallest and largest diameters measured shall not exceed 0,04 mm.
Consequently, if the minimum diameter of this test piece is 9,99 mm, its maximum diameter shall not exceed 9,99 mm + 0,04 mm = 10,03 mm.
Table D.3 — Tolerances relating to the transverse dimensions of test pieces
Dimensions and tolerances in millimetres
Designation Nominal transverse
dimension
Machining tolerance on the nominal dimension a
Tolerance on shape b
W3
u 6 ± 0,02 0,03
>6
u 10 ± 0,03 0,04
> 10
u 18 ± 0,05 0,04
Diameter of machined test pieces of circular cross-section and transverse dimensions of test pieces of rectangular cross-section machined on all four sides
> 18
u 30 ± 0,10 0,05
W3
u 6 ± 0,02 0,03
>6
u 10 ± 0,03 0,04
> 10
u 18 ± 0,05 0,06
> 18
u 30 ± 0,10 0,12
Transverse dimensions of test pieces of rectangular cross-section machined on only two opposite sides
> 30
u 50 ± 0,15 0,15
a These tolerances are applicable if the nominal value of the original cross-sectional area, So, is to be included in the calculation without having to measure it. If these machining tolerances are not complied with, it is essential to measure every individual test piece.
b Maximum deviation between the measurements of a specified transverse dimension along the entire parallel length, Lc, of the test piece.
Provided by IHS Licensee=Hong Kong Polytechnic Univ/9976803100 No reproduction or networking permitted without license from IHS Not for Resale, 08/20/2009 18:56:46 MDT
--`,``,`,``,`,,,,``,,`,,`,,`,,,,-`-`,,`,,`,`,,`--


ISO 6892-1:2009(E)
46 © ISO 2009 – All rights reserved
D.4 Determination of the cross-sectional area
The nominal dimensions can be used to calculate So for test pieces of circular cross-section and rectangular
cross-section machined on all four sides that satisfy the tolerances given in Table D.3. For all other shapes of test pieces, the original cross-sectional area shall be calculated from measurements of the appropriate dimensions, with an error not exceeding ± 0,5 % on each dimension.
Provided by IHS Licensee=Hong Kong Polytechnic Univ/9976803100 No reproduction or networking permitted without license from IHS Not for Resale, 08/20/2009 18:56:46 MDT
--`,``,`,``,`,,,,``,,`,,`,,`,,,,-`-`,,`,,`,`,,`--


ISO 6892-1:2009(E)
© ISO 2009 – All rights reserved 47
Annex E (normative)
Types of test pieces to be used for tubes
E.1 Shape of the test piece
The test piece consists either of a length of tube, or a longitudinal or transverse strip cut from the tube and having the full thickness of the wall tube (see Figures 14 and 15), or of a test piece of circular cross-section machined from the wall of the tube.
Machined transverse, longitudinal and circular cross-section test pieces are described in Annex B for tube wall thickness less than 3 mm, and in Annex D for thickness equal to or greater than 3 mm. The longitudinal strip is generally used for tubes with a wall thickness of more than 0,5 mm.
E.2 Dimensions of the test piece
E.2.1 Length of tube
The tube length may be plugged at both ends. The free length between each plug and the nearest gauge marks shall be greater than Do/4. In cases of dispute, the value, Do, shall be used, if there is sufficient material.
The length of the plug projecting beyond the grips of the machine in the direction of the gauge marks shall not exceed Do, and its shape shall be such that it does not interfere with deformation of the gauge length.
E.2.2 Longitudinal or transverse strip
The parallel length, Lc, of the longitudinal strips shall not be flattened but the heads may be flattened for
gripping in the testing machine.
Transverse or longitudinal test piece dimensions other than those given in Annexes B and D can be specified in the product standard.
Special precautions shall be taken when straightening the transverse test pieces.
E.2.3 Circular cross-section test piece machined in tube wall
The sampling of the test pieces is specified in the product standard.
E.3 Determination of the original cross-sectional area
So for the test piece shall be determined to the nearest ± 1 % or better.
The original cross-sectional area, So, in square millimetres, of the length of tube or longitudinal or transverse
strip may be determined from the mass of the test piece, the length of which has been measured, and from its density using Equation (E.1):
o t
1 000
Sm
ρL
= (E.1)
Provided by IHS Licensee=Hong Kong Polytechnic Univ/9976803100 No reproduction or networking permitted without license from IHS Not for Resale, 08/20/2009 18:56:46 MDT
--`,``,`,``,`,,,,``,,`,,`,,`,,,,-`-`,,`,,`,`,,`--


ISO 6892-1:2009(E)
48 © ISO 2009 – All rights reserved
where
m is the mass, in grams, of the test piece;
Lt is the total length, in millimetres, of the test piece;
ρ is the density, in grams per cubic centimetre, of the test piece material.
The original cross-sectional area, So, of a test piece consisting of a longitudinal sample shall be calculated
according to Equation (E.2):
2
2 1/ 2
2 2 1/ 2 2 2
o o o o oo o
o oo o o o o oo
2
( ) arcsin ( 2 ) arcsin
4 44 2 2
b D b b Da b
S Db D a b
D Da
⎛ ⎞⎛ ⎞
⎛⎞ −
⎡ ⎤⎜ ⎟ ⎜ ⎟
= − + − −− −
⎜⎟ ⎣ ⎦ ⎜ ⎟ ⎜ ⎟
−
⎝⎠ ⎝ ⎠ ⎝ ⎠
(E.2)
where
ao is the thickness of the tube wall;
bo is the average width of the strip;
Do is the external diameter of the tube.
The simplified Equation (E.3) can be used for longitudinal test pieces:
()
o2 o
o oo oo o o
o
o oo
o
1 if 0,25
62
if 0,10
bb
S ab D D a D
b
S ab D
⎫
⎡⎤ ⎪
= ⎢+ ⎥ <
−⎪
⎢⎥
⎣ ⎦ ⎬⎪
= < ⎪⎭
(E.3)
For length of tube, the original cross-sectional area, So, shall be calculated from Equation (E.4):
So = πao(Do − ao) (E.4)
Provided by IHS Licensee=Hong Kong Polytechnic Univ/9976803100 No reproduction or networking permitted without license from IHS Not for Resale, 08/20/2009 18:56:46 MDT
--`,``,`,``,`,,,,``,,`,,`,,`,,,,-`-`,,`,,`,`,,`--


ISO 6892-1:2009(E)
© ISO 2009 – All rights reserved 49
Annex F
(informative)
Estimation of the crosshead separation rate in consideration of the stiffness (or compliance) of the testing machine
Equation (1) does not consider any elastic deformation of the testing equipment (frame, load cell, grips, etc.). This means that the deformation can be separated into the elastic deformation of the testing equipment and the deformation of the test piece. Only a part of the crosshead separation rate is transferred to the test piece. The resulting strain rate at the test piece, em , in reciprocal seconds, is given by Equation (F.1) (see Reference [39]):
o
mc c M
mS
ev L
C
⎛⎞
=+
⎜⎟
⎝⎠
(F.1)
where
CM is the stiffness, in newtons per millimetre, of the testing equipment (around the point of interest such
as Rp0,2, if stiffness is not linear, e.g. when using wedge grips);
Lc is the parallel length, in millimetres, of the test piece;
m is the slope, in megapascals, of the stress-percentage extension curve at a given moment of the test (e.g. around the point of interest such as Rp0,2);
So is the original cross-section area, in square millimetres;
vc is the crosshead separation rate, in millimetres per second.
NOTE The values of m and CM derived from the linear portion of the stress/strain curve cannot be used.
Equation (1) does not compensate for the effects of compliance (see 10.3.1). A better approximation of the crosshead separation rate, vc, in millimetres per second, necessary to produce a resulting strain rate at the test piece, em , around the point of interest, can be made from Equation (F.2) (see Reference [40]):
o
cm c M
mS
ve L
C
⎛⎞
=+
⎜⎟
⎝⎠
(F.2)
Provided by IHS Licensee=Hong Kong Polytechnic Univ/9976803100 No reproduction or networking permitted without license from IHS Not for Resale, 08/20/2009 18:56:46 MDT
--`,``,`,``,`,,,,``,,`,,`,,`,,,,-`-`,,`,,`,`,,`--


ISO 6892-1:2009(E)
50 © ISO 2009 – All rights reserved
Annex G
(informative)
Measuring the percentage elongation after fracture if the specified value is less than 5 %
Precautions should be taken when measuring the percentage elongation after fracture if the specified value is less than 5 %.
One of the recommended methods is as follows.
Prior to the test a very small mark should be made close to each end of the parallel length. Using a pair of needle-pointed dividers set at the gauge length, an arc is scribed with the mark as a centre. After fracture, the broken test piece should be placed in a fixture and axial compressive force applied, preferably by means of a screw, sufficient to firmly hold the pieces together during measurement. A second arc of the same radius should then be scribed from the original centre closest to fracture, and the distance between the two scratches measured by means of a measuring microscope or other suitable instrument. In order to render the fine scratches more easily visible, a suitable dye film may be applied to the test piece before testing.
NOTE Another method is described in 20.2 (measuring extension at fracture using an extensometer).
Provided by IHS Licensee=Hong Kong Polytechnic Univ/9976803100 No reproduction or networking permitted without license from IHS Not for Resale, 08/20/2009 18:56:46 MDT
--`,``,`,``,`,,,,``,,`,,`,,`,,,,-`-`,,`,,`,`,,`--


ISO 6892-1:2009(E)
© ISO 2009 – All rights reserved 51
Annex H
(informative)
Measurement of percentage elongation after fracture based on subdivision of the original gauge length
To avoid having to reject test pieces where the position of the fracture does not comply with the conditions of 20.1, the following method may be used, by agreement:
a) before the test, subdivide the original gauge length, Lo, into N equal lengths of 5 mm (recommended) to 10 mm;
b) after the test, use the symbol X to denote the gauge mark on the shorter part of the test piece and the symbol Y for the gauge mark on the longer part of the test piece which is at the same distance from the fracture as mark X.
If n is the number of intervals between X and Y, the elongation after fracture is determined as follows:
1) If N − n is an even number [see Figure H.1 a)], measure the distance between X and Y, lXY, and the
distance from Y to the graduation mark Z, lYZ, located at (N − n)/2 intervals beyond Y.
Calculate the percentage elongation after fracture, A, using Equation (H.1):
XY YZ o
o
2 100
l lL
AL
+−
= × (H.1)
2) If N − n is an odd number [see Figure H.1 b)], measure the distance between X and Y and the distance from Y to the graduation marks Z′ and Z′′, lYZ′, and lYZ′′, located respectively at (N − n − 1)/2
and (N − n + 1)/2 intervals beyond Y.
Calculate the percentage elongation after fracture using the equation:
XY YZ YZ o
o
100
ll l L
AL
′′′
++ −
= × (H.2)
Provided by IHS Licensee=Hong Kong Polytechnic Univ/9976803100 No reproduction or networking permitted without license from IHS Not for Resale, 08/20/2009 18:56:46 MDT
--`,``,`,``,`,,,,``,,`,,`,,`,,,,-`-`,,`,,`,`,,`--


ISO 6892-1:2009(E)
52 © ISO 2009 – All rights reserved
a) − n is an even number
b) N − n is an odd number
Key
n number of intervals between X and Y
N number of equal lengths
X gauge mark on the shorter part of the test piece
Y gauge mark on the longer part of the test piece
Z, Z′, Z′′ gauge marks
NOTE The shape of the test-piece heads is only given as a guide.
Figure H.1 — Examples of measurement of percentage elongation after fracture
Provided by IHS Licensee=Hong Kong Polytechnic Univ/9976803100 No reproduction or networking permitted without license from IHS Not for Resale, 08/20/2009 18:56:46 MDT
--`,``,`,``,`,,,,``,,`,,`,,`,,,,-`-`,,`,,`,`,,`--


ISO 6892-1:2009(E)
© ISO 2009 – All rights reserved 53
Annex I
(informative)
Determination of the percentage plastic elongation without necking, Awn,
for long products such as bars, wire and rods
This method is to be performed on the longer part of a broken tensile test piece.
Before the test, equidistant marks are made on the gauge length, the distance between two successive marks being equal to a fraction of the initial gauge length, L′o. The marking of the initial gauge length, L′o, should be
accurate to within ± 0,5 mm. The measurement of the final gauge length after fracture, L′u, is made on the
longest broken part of the test piece and should be accurate to within ± 0,5 mm.
In order for the measurement to be valid, the following two conditions should be met:
a) the limits of the measuring zone should be located at least 5do from the fracture and at least 2,5do from
the grip;
b) the measuring gauge length should be at least equal to the value specified in the product standard.
The percentage plastic elongation without necking is calculated by Equation (I.1):
uo
wn
o
100
LL
A L
′′
′
−
= × (I.1)
NOTE For many metallic materials the maximum force occurs in the range where necking starts. This means that the values for Ag and Awn for these materials will be nearly equal. Large differences will be found in highly cold deformed material such as double reduced tin plate or irradiated structural steel or tests performed at elevated temperatures.
Provided by IHS Licensee=Hong Kong Polytechnic Univ/9976803100 No reproduction or networking permitted without license from IHS Not for Resale, 08/20/2009 18:56:46 MDT
--`,``,`,``,`,,,,``,,`,,`,,`,,,,-`-`,,`,,`,`,,`--


ISO 6892-1:2009(E)
54 © ISO 2009 – All rights reserved
Annex J
(informative)
Estimation of the uncertainty of measurement
J.1 Introduction
This annex gives guidance on how to estimate the uncertainty of the values determined in accordance with this part of ISO 6892. It should be noted that it is not possible to give an absolute statement of uncertainty for this test method because there are both material independent and material dependent contributions to the uncertainty statement. ISO/IEC Guide 98-3[4] is a comprehensive document of over 90 pages based upon rigorous statistical methods for the summation of uncertainties from various sources. Its complexity has provided the driving force for a number of organizations to produce simplified versions (see NIS 80[15], NIS 3003[16], Reference [23]). These documents all give guidance on how to estimate uncertainty of measurement based upon an “uncertainty budget” concept. For detailed descriptions, see EN 10291[11] and Reference [24]. Additional information on the estimation of uncertainty is available in References [25] and [26]. The measurement uncertainty presented here does not describe the scatter resulting from the inhomogeneity of the material, e.g. from one batch, from the beginning and at the end of an extruded profile or a rolled coil, or of different positions within a casting. The uncertainty results from the scatter of the data obtained from different tests, different machines, or different labs taken from an ideal homogeneous material. In the following, the different influences are described and guidance for the determination of the uncertainties is given.
NOTE The reproducibility values used in Tables J.2 to J.4 are half width intervals in accordance with ISO/IEC Guide 98-3[4] and should be interpreted as the value of plus and minus (±) scatter tolerances.
J.2 Estimation of uncertainty
J.2.1 General
The standard uncertainty, u, of the value of a parameter can be estimated in two ways.
J.2.2 Type A — By repeated measurement
s
un
= (J.1)
where
s is the standard deviation of the measurements;
n is the number of observations being averaged to report the result of the measurement under normal circumstances.
J.2.3 Type B — From some other source, e.g. calibration certificates or tolerances
Here the true value is equally likely to occur anywhere within the defined interval so the distribution is described as rectangular or uniform. Here the standard uncertainty is given by Equation (J.2):
3
a
u = (J.2)
where a is half the width of the interval in which the quantity is assumed to lie.
Provided by IHS Licensee=Hong Kong Polytechnic Univ/9976803100 No reproduction or networking permitted without license from IHS Not for Resale, 08/20/2009 18:56:46 MDT
--`,``,`,``,`,,,,``,,`,,`,,`,,,,-`-`,,`,,`,`,,`--


ISO 6892-1:2009(E)
© ISO 2009 – All rights reserved 55
Often the estimation of a quantity, y, involves the measurement of other quantities. The estimation of the uncertainty in y shall take account of the contributions of the uncertainties in all these measurements. It is thus known as a combined uncertainty. If the estimation simply involves the addition or subtraction of a series of measurements, x1, x2 ... xn , then the combined uncertainty in y, u(y), is given by Equation (J.3):
()
22 2
12
( ) ( ) ( ) ... ( n )
u y = u x + u x + + u x (J.3)
where u(x1) is the uncertainty in the parameter x1, etc.
If the estimation of u(y) involves multiplication of other quantities, then it is often easier to work with relative terms calculated as percentages for component values and uncertainty.
J.3 Equipment parameters effect on the uncertainty of test results
The uncertainty of the results determined from a tensile test contains components due to the equipment used. Various test results have differing uncertainty contributions depending on the way they are determined. Table J.1 indicates the equipment uncertainty contributions that should be considered for some of the more common material properties determined in a tensile test. Some of the test results can be determined with a lower uncertainty than others, e.g. the upper yield strength, ReH, is only dependent on the uncertainties of
measurement of force and cross-sectional area, whilst proof strength, Rp, is dependent on force, extension,
gauge length and cross-sectional area. For reduction of area, Z, the measurement uncertainties of crosssectional area both before and after fracture need to be considered.
Table J.1 — Uncertainty contributors to the test results
Test results
Parameter ReH ReL Rm Rp A Z
Force ° ° ° ° — 
Extension — — — ° ° 
Gauge length — — — ° ° 
So ° ° ° ° — °
Su — — — — — °
NOTE
° relevant
— not relevant
The uncertainty of the test results listed in Table J.1 may be derived from the calibration certificates of the devices used for the determination of the test results. For example, the standard uncertainty value for a force parameter using a machine with a certified uncertainty of 1,4 %, would be 1,4/2 or 0,70 %. It should be noted that a Class 1,0 classification (for the tensile testing machine or extensometer) does not necessarily guarantee an uncertainty of 1 %. The uncertainty could be significantly higher or lower (for force example, see ISO 7500-1), and the equipment certificate should be consulted. Uncertainty contributions due to factors such as drift of the equipment since its calibration and its use in different environmental conditions should also be taken into account.
Continuing the example according to Equation (J.3), taking account of the uncertainties in force or
extensometer measurements, the combined uncertainty of the test results for ReH, ReL, Rm and A is 2 2 22
(1,4 / 2) + (1/ 3 ) = 0,70 + 0,58 = 0,91 % , using the square root of the sum of the squares approach.
When estimating the uncertainty of Rp, it is not appropriate to simply apply the summation of the standard uncertainty components from the classification of the measuring devices. The force-extension curve shall be examined. For example, if the determination of Rp occurs on the force-extension curve at a point on the curve
Provided by IHS Licensee=Hong Kong Polytechnic Univ/9976803100 No reproduction or networking permitted without license from IHS Not for Resale, 08/20/2009 18:56:46 MDT
--`,``,`,``,`,,,,``,,`,,`,,`,,,,-`-`,,`,,`,`,,`--


ISO 6892-1:2009(E)
56 © ISO 2009 – All rights reserved
where the force indication does not change over the range of the extension measuring uncertainty, the uncertainty of the force indication due to the extension measuring device is insignificant. On the other hand, if the determination of Rp occurs on the force-extension curve at a point where the force is changing greatly in relation to the extension, the uncertainty in the reported force could be much greater than the uncertainty component due to the device classification. Additionally, the determination of the slope of the elastic part of the stress-percentage extension curve mE could influence the result of Rp if the curve in this range is not an ideal straight line.
Table J.2 — Examples of uncertainty contributions for different test results, due to the measuring devices
Uncertainty contribution a
%
Parameter
ReH ReL Rm A Z
Force 1,4 1,4 1,4 — 
Extension — — — 1,4 
Gauge length, Le, Lo — — — 1 
So 1 1 1 — 1
Su — — — — 2
a Values are given for information only.
The combined uncertainty for Z, uZ, expressed as a percentage, is given by Equation (J.4):
2 2 22 22
o u 1 2 0,577 1,155 0,33 1,33 1,29
3 3 33
aa
SS
uZ
⎛ ⎞⎛ ⎞ ⎛⎞⎛ ⎞
⎜ ⎟⎜ ⎟
= + = + = + = +=
⎜⎟⎜ ⎟
⎜ ⎟⎜ ⎟ ⎝⎠⎝ ⎠
⎝ ⎠⎝ ⎠
(J.4)
Using a similar approach, examples of combined standard uncertainties for a range of testing results are shown in Table J.3.
Table J.3 — Examples for combined uncertainty
Combined uncertainty for different parameters
%
ReH ReL Rm A Z
0,91 0,91 0,91 0,91 1,29
In accordance with ISO/IEC Guide 98-3[4], the total expanded uncertainty is obtained by multiplying the combined standard uncertainties by a coverage function, k. For a 95 % level of confidence, k = 2.
Table J.4 — Examples for a 95 % level of confidence, k = 2 (based on Table J.3)
95 % level of confidence, k = 2 for different parameters
ReH ReL Rm A Z
1,82 1,82 1,82 1,82 2,58
Only uncertainty contributions with the same unit can be added in the calculation shown. For further information and more detailed information on measurement uncertainty in tensile testing see CWA 15261-2[9] and Reference [27].
Provided by IHS Licensee=Hong Kong Polytechnic Univ/9976803100 No reproduction or networking permitted without license from IHS Not for Resale, 08/20/2009 18:56:46 MDT
--`,``,`,``,`,,,,``,,`,,`,,`,,,,-`-`,,`,,`,`,,`--


ISO 6892-1:2009(E)
© ISO 2009 – All rights reserved 57
It is highly recommended that scheduled periodic sample testing and charting of the standard deviation of the results related to a particular material test be performed. The resultant standard deviations of the data from the sample tests over time may provide a good indication of whether the test data uncertainty is within expectations.
J.4 Parameters depending on the material and/or the test procedure
The precision of the test results from a tensile test is dependent upon factors related to the material being tested, the testing machine, the test procedure and the methods used to calculate the specified material properties. Ideally all the following factors should be considered:
a) test temperature;
b) testing rates;
c) the test piece geometry and machining;
d) the method of gripping the test piece and the axiality of the application of the force;
e) the testing machine characteristics (stiffness, drive and control mode);
f) human and software errors associated with the determination of the tensile properties;
g) extensometer mounting geometry.
The influence of these factors depends on specific material behaviour and cannot be given as a defined value. If the influence is known, it can be taken into account in the calculation of the uncertainty as shown in Clause J.3. It might be possible to include further sources of uncertainty in the estimation of the expanded measurement uncertainty. This can be done using the following approach.
1) The user must identify all additional possible sources, which may have an effect, directly or indirectly on the test parameter to be determined.
2) Relative contributions may vary according to the material tested and the special test conditions. Individual laboratories are encouraged to prepare a list of possible sources of uncertainty and evaluate their influence on the result. If a significant influence was determined, this uncertainty, ui,
has to be included in the calculation. The uncertainty ui is the uncertainty of the source i on the value
to be determined as a percentage as shown in Equation (J.3). For ui the distribution function of the
specific parameter (normal, rectangular, etc.) has to be identified. Then the influence on the result on the one sigma level has to be determined. This is the standard uncertainty.
Interlaboratory tests may be used to determine the overall uncertainty of results under conditions close to those used at industrial laboratories, but such tests do not separate effects related to the material inhomogeneity from those attributable to the testing method, see Annex K.
It should be appreciated that as suitable certified reference materials become available, they will offer a useful means of estimating the measurement uncertainty on any given testing machine including the influence of grips, bending, etc, which at present are difficult to quantify. An example of a certified reference material is BCR-661 (Nimonic 75) available from IRMM (see CWA 15261-2[9]).
Alternatively, it is recommended that regular “in-house” tests be carried out for quality control purposes on material with a low level of scatter in properties (non-certified reference materials), see Reference [28].
There are some examples for which it is very difficult to give accurate uncertainty values without reference materials. When reliable uncertainty values are important, in some cases, the use of a certified reference material or non-certified reference material to confirm uncertainty of measurements is recommended. If no reference material can be used, suitable intercomparison exercises are needed, see References [21] and [30].
Provided by IHS Licensee=Hong Kong Polytechnic Univ/9976803100 No reproduction or networking permitted without license from IHS Not for Resale, 08/20/2009 18:56:46 MDT
--`,``,`,``,`,,,,``,,`,,`,,`,,,,-`-`,,`,,`,`,,`--


ISO 6892-1:2009(E)
58 © ISO 2009 – All rights reserved
Annex K
(informative)
Precision of tensile testing — Results from interlaboratory programmes
K.1 Interlaboratory scatter
An indication of the typical scatter in tensile test results for a variety of materials that have been reported during laboratory intercomparison exercises, which include both material scatter and measurement uncertainty, are shown in Tables K.1 to K.4. The results for the reproducibility are expressed as percentages calculated by multiplying by 2 the standard deviation of the respective parameter, e.g. Rp, Rm, Z, and A, and
dividing the result by the mean value of the parameter, thereby giving values of reproducibility which represent the 95 % confidence level, in accordance with the recommendations given in ISO/IEC Guide 98-3[4], and which may be directly compared with the expanded uncertainty values calculated by alternative methods.
Table K.1 — Yield strengths (0,2 % proof strengths or upper yield strengths) Reproducibility from laboratory intercomparison exercises (graphic presentation of the values is given in Figure K.1)
Material Code Yield strength
MPa
Reproducibility
±
%
Reference
Aluminium
Sheet
Sheet
Sheet
AA5754
AA5182-O
AA6016-T4
EC-H 19
2024-T 351
105,7
126,4
127,2
158,4
362,9
3,2
1,9
2,2
4,1
3,0
[31]
[20]
[20]
[33]
[33]
Steel
Sheet
Low carbon, plate
Sheet
AISI 105
Plate
Austenitic S S
Austenitic S S
Austenitic S S
AISI 316
Martensitic S S
High Strength
DX56
HR3
ZStE 180
P245GH
C22
S355
SS316L
X2CrNi18-10
X2CrNiMo18-10
X5CrNiMo17-12-2
X12Cr13
30NiCrMo16
162,0
228,6
267,1
367,4
402,4
427,6
230,7
303,8
353,3
480,1
967,5
1 039,9
4,6
8,2
9,9
5,0
4,9
6,1
6,9
6,5
7,8
8,1
3,2
2,0
[31]
[34]
[31]
[34]
[33]
[31]
[31]
[34]
[34]
[33]
[33]
[34]
Nickel alloys
INCONEL 600
Nimonic 75
Nimonic 75
NiCr15Fe8
(BCR-661)
(BCR-661)
268,3
298,1
302,1
4,4
4,0
3,6
[33]
[29]
[31]
Provided by IHS Licensee=Hong Kong Polytechnic Univ/9976803100 No reproduction or networking permitted without license from IHS Not for Resale, 08/20/2009 18:56:46 MDT
--`,``,`,``,`,,,,``,,`,,`,,`,,,,-`-`,,`,,`,`,,`--


ISO 6892-1:2009(E)
© ISO 2009 – All rights reserved 59
Key
ReH upper yield strength
Rp proof strength
Rpr reproducibility
Figure K.1 — Presentation of the values given in Table K.1
Table K.2 — Tensile strengths, Rm — Reproducibility from laboratory intercomparison exercises
