Repository: HugoREYMOND/PhD

File: literature/backup_Zotero/Zotero/storage/BSESNC2T/.zotero-ft-cache (part 4 of 4)
Reference number ISO 6892-1:2009(E)
(graphic presentation of the values is given in Figure K.2)
Material Code Tensile strength
MPa
Reproducibility
±
%
Reference
Aluminium
Sheet
Sheet
Sheet
AA5754
AA5182-0
AA6016-T4
EC-H 19
2024-T 351
212,3
275,2
228,3
176,9
491,3
4,7
1,4
1,8
4,9
2,7
[31]
[20]
[20]
[33]
[33]
Steel
Sheet
Low carbon, plate
Sheet
AISI 105
Plate
Austenitic S S
Austenitic S S
Austenitic S S
AISI 316
Martensitic S S
High Strength
DX56
HR3
ZStE 180
Fe510C
C22
S355
SS316L
X2CrNi18-10
X2CrNiMo18-10
X7CrNiMo17-12-2
X12Cr13
30NiCrMo16
301,1
335,2
315,3
552,4
596,9
564,9
568,7
594,0
622,5
694,6
1 253,0
1 167,8
5,0
5,0
4,2
2,0
2,8
2,4
4,1
3,0
3,0
2,4
1,3
1,5
[31]
[34]
[31]
[34]
[33]
[31]
[31]
[34]
[34]
[33]
[33]
[34]
Nickel alloys
INCONEL 600
Nimonic 75
Nimonic 75
NiCr15Fe8
(BCR-661)
(BCR-661)
695,9
749,6
754,2
1,4
1,9
1,3
[33]
[29]
[31]
Provided by IHS Licensee=Hong Kong Polytechnic Univ/9976803100 No reproduction or networking permitted without license from IHS Not for Resale, 08/20/2009 18:56:46 MDT
--`,``,`,``,`,,,,``,,`,,`,,`,,,,-`-`,,`,,`,`,,`--


ISO 6892-1:2009(E)
60 © ISO 2009 – All rights reserved
Key
Rm tensile strength
Rpr reproducibility
Figure K.2 — Presentation of the values given in Table K.2
Table K.3 — Elongation after fracture — Reproducibility from laboratory intercomparison exercises (graphic presentation of the values is given in Figure K.3)
Material Code Elongation after fracture
A
%
Reproducibility
± %a
Reference
Aluminium
Sheet
Sheet
Sheet
AA5754
AA5182-0
AA6016-T4
EC-H 19
2024-T 351
27,9
26,6(A80 mm)
25,9(A80 mm)
14,6
18,0
13,3
10,6
8,4
9,1
18,9 a
[31]
[20]
[20]
[33]
[33]
Steel
Sheet
Low carbon, plate
Sheet
AISI 105
Plate
Austenitic S S
Austenitic S S
Austenitic S S
AISI 316
Martensitic S S
High Strength
DX56
HR3
ZstE 180
Fe510C
C22
S355
SS316L
X2CrNi18-10
X2CrNiMo18-10
X5CrNiMo17-12-2
X12Cr13
30NiCrMo16
45,2
38,4
40,5
31,4
25,6
28,5
60,1
52,5
51,9
35,9
12,4
16,7
12,4
13,8
12,7
14,0
10,1
17,7
27,6
12,6
12,7
14,9
15,5
13,3
[31]
[34]
[31]
[34]
[33]
[31]
[31]
[34]
[34]
[33]
[33]
[34]
Nickel alloys
INCONEL 600
Nimonic 75
Nimonic 75
NiCr15Fe8
(BCR-661)
(BCR-661)
41,6
41,0
41,0
7,7
3,3
5,9
[33]
[29]
[31]
a The reproducibility is expressed as a percentage of the respective mean value of A for the given material; thus for 2024 T 351 aluminium the absolute value of A is (18,0 ± 3,4) %.
Provided by IHS Licensee=Hong Kong Polytechnic Univ/9976803100 No reproduction or networking permitted without license from IHS Not for Resale, 08/20/2009 18:56:46 MDT
--`,``,`,``,`,,,,``,,`,,`,,`,,,,-`-`,,`,,`,`,,`--


ISO 6892-1:2009(E)
© ISO 2009 – All rights reserved 61
Key
A elongation after fracture
Rpr reproducibility
Figure K.3 — Presentation of the values given in Table K.3
Table K.4 — Reduction of area Z — Reproducibility from laboratory intercomparison exercises (graphic presentation of the values is given in Figure K.4)
Material Code Reduction of area
Z
%
Reproducibility
± %a
Reference
Aluminium
EC-H 19
2024-T 351
79,1
30,3
5,1
23,7 b
[33]
[33]
Steel
Low carbon, plate
AISI 105
Austenitic S S
Austenitic S S
AISI 316
Martensitic S S
High Strength
HR3
Fe510C
C22
X2CrNi18-10
X2CrNiMo18-10
X5CrNiMo17-12-2
X12Cr13
30NiCrMo16
71,4
65,6
77,9
71,5
50,5
65,6
2,7
3,8
5,6
4,5
15,6 b
3,2
[34]
[33]
[34]
[33]
[33]
[34]
Nickel alloys
INCONEL 600
Nimonic 75
NiCr15Fe8
(BCR-661)
59,3
59,0
2,4
8,8
[33]
[29]
a The reproducibility is expressed as a percentage of the respective mean value of Z for the given material; thus for the 2024-T 351 aluminium the absolute value of Z is (30,3 ± 7,2) %.
b Some of the values of reproducibility may appear to be relatively high; such values probably indicate the difficulty of reliably measuring the dimensions of the test piece in the necked region of the fracture. For thin sheet test pieces the uncertainty of measurement of the thickness of the test piece may be large. Likewise the measurement of the diameter or thickness of the test piece in the necked region is highly dependent upon the skill and experience of the operator.
Provided by IHS Licensee=Hong Kong Polytechnic Univ/9976803100 No reproduction or networking permitted without license from IHS Not for Resale, 08/20/2009 18:56:46 MDT
--`,``,`,``,`,,,,``,,`,,`,,`,,,,-`-`,,`,,`,`,,`--


ISO 6892-1:2009(E)
62 © ISO 2009 – All rights reserved
Key
Rpr reproducibility
Z reduction of area
Figure K.4 — Presentation of the values given in Table K.4
Provided by IHS Licensee=Hong Kong Polytechnic Univ/9976803100 No reproduction or networking permitted without license from IHS Not for Resale, 08/20/2009 18:56:46 MDT
--`,``,`,``,`,,,,``,,`,,`,,`,,,,-`-`,,`,,`,`,,`--


ISO 6892-1:2009(E)
© ISO 2009 – All rights reserved 63
Bibliography
[1] ISO 3183, Petroleum and natural gas industries — Steel pipe for pipeline transportation systems
[2] ISO 11960, Petroleum and natural gas industries — Steel pipes for use as casing or tubing for wells
[3] ISO/TR 25679, Mechanical testing of metals — Symbols and definitions in published standards
[4] ISO/IEC Guide 98-3, Uncertainty of measurement — Part 3: Guide to the expression of uncertainty in measurement (GUM:1995)
[5] ISO/TTA 2, Tensile tests for discontinuously reinforced metal matrix composites at ambient temperatures
[6] ASTM A370, Standard test methods and definitions for mechanical testing of steel products
[7] ASTM E8M, Standard test methods for tension testing of metallic materials
[8] ASTM E1012, Standard practice for verification of test frame and specimen alignment under tensile and compressive axial force application
[9] CWA 15261-2:2005, Measurement uncertainties in mechanical tests on metallic materials — The evaluation of uncertainties in tensile testing
[10] DIN 50125, Testing of metallic materials — Tensile test pieces
[11] EN 10291, Metallic materials — Uniaxial creep testing in tension — Methods of test
[12] GB/T 228, Metallic materials — Tensile testing at ambient temperature
[13] IACS W2, Test specimens and mechanical testing procedures for materials. In: Requirements concerning materials and welding, pp. W2-1 to W2-10. International Association of Classification Societies, London, 2003. Available (2008-06-26) at: http://www.iacs.org.uk/document/public/publications/unified_requirements/pdf/ur_w_pdf159.pdf
[14] JIS Z2201, Test pieces for tensile test for metallic materials
[15] NIS 80:1994, Guide to the expression of uncertainty in testing
[16] NIS 3003:1995. The expression of uncertainty and confidence in measurement
[17] DEAN, G.D., LOVEDAY, M.S., COOPER, P.M. Aspects of modulus measurement. In: DYSON, B.G., LOVEDAY, M.S., GEE, M.G., editors. Materials metrology and standards for structural performance, pp. 150-209. Chapman & Hall, London, 1995
[18] ROEBUCK, B., LORD, J.D., COOPER, P.M.,. MCCARTNEY, L.N. Data acquisition and analysis of tensile properties for metal matrix composites. J. Test. Eval. 1994, 22(1), pp. 63-69
[19] SONNE, H.M., B. HESSE, B. Determination of Young's modulus on steel sheet by computerised tensile test — Comparison of different evaluation concepts. In: Proceedings of Werkstoffprüfung [Materials testing] 1993. DVM, Berlin
[20] AEGERTER, J., KELLER, S., WIESER, D. Prüfvorschrift zur Durchführung und Auswertung des Zugversuches für Al-Werkstoffe [Test procedure for the accomplishment and evaluation of the tensile test for aluminium and aluminium alloys], In: Proceedings of Werkstoffprüfung [Materials testing] 2003, pp. 139-150. Stahleisen, Düsseldorf
Provided by IHS Licensee=Hong Kong Polytechnic Univ/9976803100 No reproduction or networking permitted without license from IHS Not for Resale, 08/20/2009 18:56:46 MDT
--`,``,`,``,`,,,,``,,`,,`,,`,,,,-`-`,,`,,`,`,,`--


ISO 6892-1:2009(E)
64 © ISO 2009 – All rights reserved
[21] RIDES, M., LORD, J. TENSTAND final report: Computer-controlled tensile testing according to EN 10002-1: Results of a comparison test programme to validate a proposal for an amendment of the standard. National Physical Laboratory, Teddington, 2005
[22] LORD, J. LOVEDAY, M.S., RIDES, M., MCENTAGGART, I. TENSTAND WP2 final report: Digital tensile software evaluation: Computer-controlled tensile testing machines validation of European Standard EN 10002-1. National Physical Laboratory, Teddington, 2005. 68 p.
[23] TAYLOR, B.N., KUYATT, C.E. Guidelines for evaluating and expressing the uncertainty of NIST measurement results. NIST, Gaithersburg, MD, 1994. 25 p. (NIST Technical Note 1297.) Available (2009-07-23) at: http://physics.nist.gov/Pubs/guidelines/TN1297/tn1297s.pdf
[24] LOVEDAY, M.S. Room temperature tensile testing: A method for estimating uncertainty of measurement. National Physical Laboratory, Teddington, 1999. [Measurement note CMMT (MN) 048.] Available (2009-07-23) at: http://publications.npl.co.uk/npl_web/pdf/cmmt_mn48.pdf
[25] BELL, S.A. (1999) A beginner's guide to uncertainty of measurement, 2nd edition. National Physical Laboratory, Teddington, 2001. 41 p. (Measurement Good Practice Guide, No. 11.) Available (2009-07-31) at: http://publications.npl.co.uk/npl_web/pdf/mgpg11.pdf
[26] BIRCH, K. Estimating uncertainties in testing. National Physical Laboratory, Teddington, 2001. (Measurement Good Practice Guide, No. 36.) Available (2009-07-23) at: http://publications.npl.co.uk/npl_web/pdf/mgpg36.pdf
[27] KANDIL, F.A., LORD, J.D., BULLOUGH, C.K., GEORGSSON, P., LEGENDRE, L., MONEY, G., MULLIGAN, E., FRY, A.T., GORLEY, T.A.E., LAWRENCE, K.M. The UNCERT manual of codes of practice for the determination of uncertainties in mechanical tests on metallic materials [CD-ROM]. EC, Brussels
[28] SONNE, H.M., KNAUF, G., SCHMIDT-ZINGES, J. Überlegungen zur Überprüfung von Zugprüfmaschinen mittels Referenzmaterial [Considerations on the examination of course test equipment by means of reference material]. In: Proceedings of Werkstoffprüfung [Materials testing] 1996. Bad Nauheim. DVM, Berlin
[29] INGELBRECHT, C.D., LOVEDAY, M.S. The certification of ambient temperature tensile properties of a reference material for tensile testing according to EN 10002-1: CRM 661. EC, Brussels, 2000. (BCR Report EUR 19589 EN.)
[30] LI, H.-P., ZHOU, X. New Consideration on the uncertainty evaluation with measured values of steel sheet in tensile testing. In: Metallurgical analysis, 12th Annual Conference of Analysis Test of Chinese Society for Metals, 2004
[31] KLINGELHÖFFER, H., LEDWORUSKI, S., BROOKES, S., MAY, T. Computer controlled tensile testing according to EN 10002-1 — Results of a comparison test programme to validate a proposal for an amendment of the standard — Final report of the European project TENSTAND — Work Package 4. Bundesanstalt für Materialforschung und -prüfung (BAM), Berlin, 2005. 44 p. (Forschungsbericht [Technical report] 268.) Available (2008-07-01) at: http://www.bam.de/de/service/publikationen/publikationen_medien/fb268_vt.pdf
[32] LOVEDAY, M.S., GRAY, T., AEGERTER, J. Tensile testing of metallic materials — A review — Final report of the TENSTAND project of work package 1. Bundesanstalt für Materialforschung und -prüfung (BAM), Berlin, 2004
[33] ASTM Research Report E 28 1004:1994, Round robin results of interlaboratory tensile tests
[34] ROESCH, L., COUE, N., VITALI, J., DI FANT, M. Results of an interlaboratory test programme on room temperature tensile properties — Standard deviation of the measured values. (IRSID Report, NDT 93310.)
Provided by IHS Licensee=Hong Kong Polytechnic Univ/9976803100 No reproduction or networking permitted without license from IHS Not for Resale, 08/20/2009 18:56:46 MDT
--`,``,`,``,`,,,,``,,`,,`,,`,,,,-`-`,,`,,`,`,,`--


ISO 6892-1:2009(E)
© ISO 2009 – All rights reserved 65
[35] LOVEDAY, M.S. Towards a tensile reference material. In: LOVEDAY, M.S., GIBBONS, T.B. Harmonisation of testing practice for high temperature materials, pp. 111-153. Elsevier, London
[36] JOHNSON, R.F., MURRAY, J.D. The effect of rate of straining on the 0.2 % proof stress and lower yield stress of steel. In: Proceedings of Symposium on High Temperature Performance of Steels, Eastbourne, 1966. Iron and Steel Institute, 1967
[37] GRAY, T.G.F., SHARP, J. Influence of machine type and strain rate interaction in tension testing. In: PAPIRNO, R., WEISS, H.C. Factors that affect the precision of mechanical tests. ASTM, Philadelphia, PA. (Special Technical Publication 1025.)
[38] AEGERTER, J., BLOCHING, H., SONNE, H.-M. Influence of the testing speed on the yield/proof strength Tensile testing in compliance with EN 10002-1. Materialprüfung 2001, 10, pp. 393-403
[39] AEGERTER, J. Strain rate at a given point of a stress/strain curve in the tensile test [Internal memorandum], VAW Aluminium, Bonn, 2000
[40] BLOCHING, H. Calculation of the necessary crosshead velocity in mm/min for achieving a specified stress rate in MPa/s [Report]. Zwick, Ulm, 2000. 8 p.
[41] MCENTEGGART, I., LOHR, R.D. Mechanical testing machine criteria. In: DYSON, B.G., LOVEDAY, M.S., GEE, M.G., editors. Materials metrology and standards for structural performance, pp. 19-33. Chapman & Hall, London, 1995
Provided by IHS Licensee=Hong Kong Polytechnic Univ/9976803100 No reproduction or networking permitted without license from IHS Not for Resale, 08/20/2009 18:56:46 MDT
--`,``,`,``,`,,,,``,,`,,`,,`,,,,-`-`,,`,,`,`,,`--


ISO 6892-1:2009(E)
ICS 77.040.10
Price based on 65 pages
© ISO 2009 – All rights reserved
Provided by IHS Licensee=Hong Kong Polytechnic Univ/9976803100 No reproduction or networking permitted without license from IHS Not for Resale, 08/20/2009 18:56:46 MDT
--`,``,`,``,`,,,,``,,`,,`,,`,,,,-`-`,,`,,`,`,,`--
